Repository: MasielloGroup/MasielloGroupWebsite

## Welcome to the Masiello Group Website Repository

This website is built with [Quarto](https://quarto.org), an open source scientific and technical publishing system.

Note: the `_utils` directory contains helper scripts used when migrating from Wowchemy / Hugo Academic to Quarto.

File: dmref/data/au_14K.txt
Refractive index of gold at +14K
lambda [um]	n	k
0.55043	0.33313	2.48427
0.55212	0.32489	2.51194
0.55381	0.31707	2.53922
0.55550	0.30966	2.56611
0.55719	0.30261	2.59262
0.55888	0.29592	2.61878
0.56057	0.28955	2.64460
0.56225	0.28349	2.67007
0.56394	0.27771	2.69523
0.56563	0.27221	2.72007
0.56732	0.26695	2.74461
0.56901	0.26194	2.76885
0.57070	0.25716	2.79282
0.57239	0.25258	2.81652
0.57408	0.24821	2.83995
0.57577	0.24403	2.86313
0.57746	0.24003	2.88607
0.57915	0.23619	2.90876
0.58084	0.23252	2.93123
0.58253	0.22900	2.95348
0.58422	0.22563	2.97551
0.58591	0.22240	2.99734
0.58760	0.21929	3.01897
0.58929	0.21631	3.04040
0.59098	0.21345	3.06164
0.59267	0.21071	3.08270
0.59436	0.20807	3.10359
0.59605	0.20553	3.12430
0.59774	0.20309	3.14485
0.59943	0.20074	3.16524
0.60112	0.19849	3.18547
0.60281	0.19631	3.20555
0.60450	0.19422	3.22549
0.60619	0.19221	3.24528
0.60788	0.19028	3.26493
0.60957	0.18841	3.28445
0.61126	0.18662	3.30384
0.61295	0.18489	3.32310
0.61464	0.18322	3.34223
0.61633	0.18161	3.36125
0.61801	0.18007	3.38015
0.61970	0.17857	3.39894
0.62139	0.17714	3.41762
0.62308	0.17575	3.43618
0.62477	0.17441	3.45465
0.62646	0.17313	3.47301
0.62815	0.17188	3.49127
0.62984	0.17069	3.50944
0.63153	0.16953	3.52751
0.63322	0.16842	3.54549
0.63491	0.16735	3.56338
0.63660	0.16631	3.58118
0.63829	0.16531	3.59889
0.63998	0.16435	3.61653
0.64167	0.16343	3.63408
0.64336	0.16253	3.65155
0.64505	0.16167	3.66895
0.64674	0.16084	3.68627
0.64843	0.16004	3.70351
0.65012	0.15927	3.72068
0.65181	0.15853	3.73779
0.65350	0.15782	3.75482
0.65519	0.15713	3.77179
0.65688	0.15647	3.78869
0.65857	0.15583	3.80552
0.66026	0.15522	3.82230
0.66195	0.15463	3.83901
0.66364	0.15407	3.85566
0.66533	0.15352	3.87225
0.66702	0.15300	3.88878
0.66871	0.15250	3.90526
0.67040	0.15202	3.92168
0.67209	0.15156	3.93805
0.67378	0.15112	3.95437
0.67546	0.15070	3.97063
0.67715	0.15029	3.98684
0.67884	0.14990	4.00300
0.68053	0.14953	4.01912
0.68222	0.14918	4.03518
0.68391	0.14884	4.05120
0.68560	0.14852	4.06717
0.68729	0.14822	4.08310
0.68898	0.14793	4.09898
0.69067	0.14765	4.11482
0.69236	0.14739	4.13061
0.69405	0.14714	4.14637
0.69574	0.14691	4.16208
0.69743	0.14669	4.17775
0.69912	0.14648	4.19339
0.70081	0.14628	4.20898
0.70250	0.14610	4.22454
0.70419	0.14593	4.24005
0.70588	0.14577	4.25554
0.70757	0.14562	4.27098
0.70926	0.14548	4.28639
0.71095	0.14536	4.30177
0.71264	0.14524	4.31711
0.71433	0.14514	4.33241
0.71602	0.14504	4.34769
0.71771	0.14496	4.36293
0.71940	0.14488	4.37814
0.72109	0.14482	4.39332
0.72278	0.14476	4.40846
0.72447	0.14471	4.42358
0.72616	0.14468	4.43866
0.72785	0.14465	4.45372
0.72954	0.14463	4.46875
0.73122	0.14461	4.48375
0.73291	0.14461	4.49872
0.73460	0.14462	4.51366
0.73629	0.14463	4.52858
0.73798	0.14465	4.54347
0.73967	0.14467	4.55833
0.74136	0.14471	4.57317
0.74305	0.14475	4.58798
0.74474	0.14480	4.60277
0.74643	0.14486	4.61753
0.74812	0.14492	4.63227
0.74981	0.14499	4.64698
0.75150	0.14507	4.66167
0.75319	0.14515	4.67634
0.75488	0.14524	4.69098
0.75657	0.14534	4.70560
0.75826	0.14544	4.72020
0.75995	0.14555	4.73478
0.76164	0.14566	4.74933
0.76333	0.14578	4.76386
0.76502	0.14591	4.77838
0.76671	0.14604	4.79287
0.76840	0.14618	4.80734
0.77009	0.14632	4.82179
0.77178	0.14647	4.83622
0.77347	0.14662	4.85063
0.77516	0.14678	4.86503
0.77685	0.14694	4.87940
0.77854	0.14711	4.89375
0.78023	0.14729	4.90809
0.78192	0.14746	4.92241
0.78361	0.14765	4.93671
0.78530	0.14784	4.95099
0.78699	0.14803	4.96525
0.78867	0.14823	4.97950
0.79036	0.14843	4.99373
0.79205	0.14863	5.00794
0.79374	0.14884	5.02214
0.79543	0.14906	5.03632
0.79712	0.14928	5.05048
0.79881	0.14950	5.06463
0.80050	0.14973	5.07876
0.80219	0.14996	5.09287
0.80388	0.15020	5.10697
0.80557	0.15044	5.12106
0.80726	0.15068	5.13513
0.80895	0.15093	5.14918
0.81064	0.15118	5.16322
0.81233	0.15144	5.17725
0.81402	0.15170	5.19126
0.81571	0.15196	5.20526
0.81740	0.15223	5.21924
0.81909	0.15250	5.23321
0.82078	0.15277	5.24716
0.82247	0.15305	5.26110
0.82416	0.15333	5.27503
0.82585	0.15361	5.28895
0.82754	0.15390	5.30285
0.82923	0.15419	5.31674
0.83092	0.15448	5.33062
0.83261	0.15478	5.34448
0.83430	0.15508	5.35833
0.83599	0.15538	5.37217
0.83768	0.15569	5.38600
0.83937	0.15600	5.39981
0.84106	0.15631	5.41362
0.84275	0.15663	5.42741
0.84443	0.15695	5.44119
0.84612	0.15727	5.45496
0.84781	0.15759	5.46871
0.84950	0.15792	5.48246
0.85119	0.15825	5.49619
0.85288	0.15858	5.50991
0.85457	0.15892	5.52363
0.85626	0.15926	5.53733
0.85795	0.15960	5.55102
0.85964	0.15994	5.56470
0.86133	0.16029	5.57837
0.86302	0.16064	5.59203
0.86471	0.16099	5.60568
0.86640	0.16135	5.61932
0.86809	0.16171	5.63295
0.86978	0.16207	5.64657
0.87147	0.16243	5.66018
0.87316	0.16280	5.67377
0.87485	0.16316	5.68737
0.87654	0.16353	5.70095
0.87823	0.16391	5.71452
0.87992	0.16428	5.72808
0.88161	0.16466	5.74163
0.88330	0.16504	5.75517
0.88499	0.16542	5.76871
0.88668	0.16581	5.78223
0.88837	0.16619	5.79575
0.89006	0.16658	5.80926
0.89175	0.16697	5.82276
0.89344	0.16737	5.83625
0.89513	0.16776	5.84973
0.89682	0.16816	5.86320
0.89851	0.16856	5.87667
0.90020	0.16897	5.89013
0.90188	0.16937	5.90357
0.90357	0.16978	5.91701
0.90526	0.17019	5.93045
0.90695	0.17060	5.94387
0.90864	0.17101	5.95729
0.91033	0.17143	5.97070
0.91202	0.17185	5.98410
0.91371	0.17227	5.99749
0.91540	0.17269	6.01088
0.91709	0.17311	6.02426
0.91878	0.17354	6.03763
0.92047	0.17397	6.05099
0.92216	0.17440	6.06434
0.92385	0.17483	6.07769
0.92554	0.17526	6.09104
0.92723	0.17570	6.10437
0.92892	0.17614	6.11770
0.93061	0.17658	6.13102
0.93230	0.17702	6.14433
0.93399	0.17746	6.15764
0.93568	0.17791	6.17094
0.93737	0.17835	6.18423
0.93906	0.17880	6.19751
0.94075	0.17926	6.21079
0.94244	0.17971	6.22407
0.94413	0.18016	6.23733
0.94582	0.18062	6.25059
0.94751	0.18108	6.26385
0.94920	0.18154	6.27709
0.95089	0.18200	6.29033
0.95258	0.18246	6.30357
0.95427	0.18293	6.31680
0.95596	0.18340	6.33002
0.95764	0.18387	6.34323
0.95933	0.18434	6.35644
0.96102	0.18481	6.36965
0.96271	0.18529	6.38285
0.96440	0.18576	6.39604
0.96609	0.18624	6.40922
0.96778	0.18672	6.42240
0.96947	0.18720	6.43558
0.97116	0.18768	6.44875
0.97285	0.18817	6.46191
0.97454	0.18865	6.47507
0.97623	0.18914	6.48822
0.97792	0.18963	6.50137
0.97961	0.19012	6.51451
0.98130	0.19062	6.52764
0.98299	0.19111	6.54077
0.98468	0.19161	6.55390
0.98637	0.19210	6.56701
0.98806	0.19260	6.58013
0.98975	0.19310	6.59324
0.99144	0.19361	6.60634
0.99313	0.19411	6.61944
0.99482	0.19462	6.63253
0.99651	0.19512	6.64562
0.99820	0.19563	6.65870
0.99989	0.19614	6.67178
1.00158	0.19665	6.68486
1.00327	0.19717	6.69792
1.00496	0.19768	6.71099
1.00665	0.19820	6.72405
1.00834	0.19872	6.73710
1.01003	0.19924	6.75015
1.01172	0.19976	6.76319
1.01341	0.20028	6.77623
1.01509	0.20080	6.78927
1.01678	0.20133	6.80230
1.01847	0.20186	6.81532
1.02016	0.20239	6.82834
1.02185	0.20292	6.84136
1.02354	0.20345	6.85437
1.02523	0.20398	6.86738
1.02692	0.20451	6.88038
1.02861	0.20505	6.89338
1.03030	0.20559	6.90637
1.03199	0.20613	6.91936
1.03368	0.20667	6.93235
1.03537	0.20721	6.94533
1.03706	0.20775	6.95831
1.03875	0.20830	6.97128
1.04044	0.20884	6.98425
1.04213	0.20939	6.99721
1.04382	0.20994	7.01017
1.04551	0.21049	7.02313
1.04720	0.21104	7.03608

File: dmref/data/au_15K.txt
Refractive index of gold at +15K
lambda [um]	n	k
0.55043	0.33316	2.48431
0.55212	0.32493	2.51198
0.55381	0.31712	2.53925
0.55550	0.30971	2.56613
0.55719	0.30268	2.59265
0.55888	0.29599	2.61880
0.56057	0.28963	2.64461
0.56225	0.28357	2.67008
0.56394	0.27780	2.69523
0.56563	0.27230	2.72006
0.56732	0.26705	2.74460
0.56901	0.26204	2.76884
0.57070	0.25726	2.79281
0.57239	0.25269	2.81650
0.57408	0.24832	2.83993
0.57577	0.24414	2.86311
0.57746	0.24014	2.88604
0.57915	0.23631	2.90874
0.58084	0.23264	2.93120
0.58253	0.22913	2.95345
0.58422	0.22576	2.97548
0.58591	0.22252	2.99731
0.58760	0.21942	3.01893
0.58929	0.21644	3.04036
0.59098	0.21358	3.06160
0.59267	0.21084	3.08266
0.59436	0.20820	3.10355
0.59605	0.20566	3.12426
0.59774	0.20322	3.14481
0.59943	0.20088	3.16520
0.60112	0.19862	3.18543
0.60281	0.19645	3.20551
0.60450	0.19436	3.22544
0.60619	0.19235	3.24523
0.60788	0.19042	3.26488
0.60957	0.18855	3.28440
0.61126	0.18676	3.30379
0.61295	0.18503	3.32305
0.61464	0.18336	3.34219
0.61633	0.18175	3.36120
0.61801	0.18021	3.38010
0.61970	0.17871	3.39889
0.62139	0.17728	3.41757
0.62308	0.17589	3.43614
0.62477	0.17455	3.45460
0.62646	0.17327	3.47296
0.62815	0.17202	3.49122
0.62984	0.17083	3.50939
0.63153	0.16967	3.52746
0.63322	0.16856	3.54544
0.63491	0.16749	3.56333
0.63660	0.16645	3.58113
0.63829	0.16545	3.59885
0.63998	0.16449	3.61648
0.64167	0.16357	3.63403
0.64336	0.16267	3.65151
0.64505	0.16181	3.66890
0.64674	0.16098	3.68622
0.64843	0.16018	3.70347
0.65012	0.15941	3.72064
0.65181	0.15867	3.73774
0.65350	0.15796	3.75478
0.65519	0.15727	3.77175
0.65688	0.15661	3.78865
0.65857	0.15597	3.80548
0.66026	0.15536	3.82226
0.66195	0.15477	3.83897
0.66364	0.15421	3.85562
0.66533	0.15366	3.87221
0.66702	0.15314	3.88875
0.66871	0.15264	3.90523
0.67040	0.15216	3.92165
0.67209	0.15170	3.93802
0.67378	0.15126	3.95433
0.67546	0.15084	3.97060
0.67715	0.15043	3.98681
0.67884	0.15004	4.00297
0.68053	0.14967	4.01908
0.68222	0.14932	4.03515
0.68391	0.14898	4.05117
0.68560	0.14866	4.06714
0.68729	0.14836	4.08307
0.68898	0.14807	4.09895
0.69067	0.14779	4.11479
0.69236	0.14753	4.13059
0.69405	0.14728	4.14634
0.69574	0.14705	4.16206
0.69743	0.14682	4.17773
0.69912	0.14662	4.19336
0.70081	0.14642	4.20896
0.70250	0.14624	4.22451
0.70419	0.14607	4.24003
0.70588	0.14591	4.25552
0.70757	0.14576	4.27096
0.70926	0.14562	4.28637
0.71095	0.14550	4.30175
0.71264	0.14538	4.31709
0.71433	0.14528	4.33240
0.71602	0.14518	4.34767
0.71771	0.14510	4.36291
0.71940	0.14502	4.37812
0.72109	0.14496	4.39330
0.72278	0.14490	4.40845
0.72447	0.14485	4.42356
0.72616	0.14481	4.43865
0.72785	0.14479	4.45371
0.72954	0.14477	4.46874
0.73122	0.14475	4.48374
0.73291	0.14475	4.49871
0.73460	0.14475	4.51365
0.73629	0.14477	4.52857
0.73798	0.14479	4.54346
0.73967	0.14481	4.55832
0.74136	0.14485	4.57316
0.74305	0.14489	4.58797
0.74474	0.14494	4.60276
0.74643	0.14500	4.61752
0.74812	0.14506	4.63226
0.74981	0.14513	4.64698
0.75150	0.14521	4.66167
0.75319	0.14529	4.67633
0.75488	0.14538	4.69098
0.75657	0.14548	4.70560
0.75826	0.14558	4.72020
0.75995	0.14569	4.73478
0.76164	0.14580	4.74933
0.76333	0.14592	4.76387
0.76502	0.14605	4.77838
0.76671	0.14618	4.79287
0.76840	0.14632	4.80734
0.77009	0.14646	4.82179
0.77178	0.14661	4.83623
0.77347	0.14676	4.85064
0.77516	0.14692	4.86503
0.77685	0.14708	4.87940
0.77854	0.14725	4.89376
0.78023	0.14743	4.90810
0.78192	0.14760	4.92241
0.78361	0.14779	4.93671
0.78530	0.14798	4.95100
0.78699	0.14817	4.96526
0.78867	0.14837	4.97951
0.79036	0.14857	4.99374
0.79205	0.14878	5.00795
0.79374	0.14899	5.02215
0.79543	0.14920	5.03633
0.79712	0.14942	5.05049
0.79881	0.14964	5.06464
0.80050	0.14987	5.07877
0.80219	0.15010	5.09289
0.80388	0.15034	5.10699
0.80557	0.15058	5.12107
0.80726	0.15083	5.13514
0.80895	0.15107	5.14920
0.81064	0.15132	5.16324
0.81233	0.15158	5.17726
0.81402	0.15184	5.19128
0.81571	0.15210	5.20527
0.81740	0.15237	5.21926
0.81909	0.15264	5.23323
0.82078	0.15291	5.24718
0.82247	0.15319	5.26112
0.82416	0.15347	5.27505
0.82585	0.15375	5.28897
0.82754	0.15404	5.30287
0.82923	0.15433	5.31676
0.83092	0.15463	5.33064
0.83261	0.15492	5.34450
0.83430	0.15522	5.35835
0.83599	0.15553	5.37219
0.83768	0.15583	5.38602
0.83937	0.15614	5.39984
0.84106	0.15646	5.41364
0.84275	0.15677	5.42743
0.84443	0.15709	5.44121
0.84612	0.15741	5.45498
0.84781	0.15774	5.46874
0.84950	0.15807	5.48248
0.85119	0.15840	5.49622
0.85288	0.15873	5.50994
0.85457	0.15907	5.52365
0.85626	0.15941	5.53736
0.85795	0.15975	5.55105
0.85964	0.16009	5.56473
0.86133	0.16044	5.57840
0.86302	0.16079	5.59206
0.86471	0.16114	5.60571
0.86640	0.16150	5.61935
0.86809	0.16186	5.63298
0.86978	0.16222	5.64660
0.87147	0.16258	5.66021
0.87316	0.16295	5.67381
0.87485	0.16331	5.68740
0.87654	0.16368	5.70098
0.87823	0.16406	5.71455
0.87992	0.16443	5.72811
0.88161	0.16481	5.74167
0.88330	0.16519	5.75521
0.88499	0.16557	5.76874
0.88668	0.16596	5.78227
0.88837	0.16635	5.79579
0.89006	0.16674	5.80929
0.89175	0.16713	5.82279
0.89344	0.16752	5.83629
0.89513	0.16792	5.84977
0.89682	0.16832	5.86324
0.89851	0.16872	5.87671
0.90020	0.16912	5.89016
0.90188	0.16953	5.90361
0.90357	0.16993	5.91705
0.90526	0.17034	5.93049
0.90695	0.17076	5.94391
0.90864	0.17117	5.95733
0.91033	0.17159	5.97074
0.91202	0.17200	5.98414
0.91371	0.17242	5.99753
0.91540	0.17285	6.01092
0.91709	0.17327	6.02430
0.91878	0.17370	6.03767
0.92047	0.17413	6.05103
0.92216	0.17456	6.06439
0.92385	0.17499	6.07774
0.92554	0.17542	6.09108
0.92723	0.17586	6.10441
0.92892	0.17630	6.11774
0.93061	0.17674	6.13106
0.93230	0.17718	6.14437
0.93399	0.17762	6.15768
0.93568	0.17807	6.17098
0.93737	0.17852	6.18427
0.93906	0.17897	6.19756
0.94075	0.17942	6.21084
0.94244	0.17987	6.22411
0.94413	0.18033	6.23738
0.94582	0.18078	6.25064
0.94751	0.18124	6.26389
0.94920	0.18170	6.27714
0.95089	0.18217	6.29038
0.95258	0.18263	6.30362
0.95427	0.18310	6.31684
0.95596	0.18356	6.33007
0.95764	0.18403	6.34328
0.95933	0.18451	6.35649
0.96102	0.18498	6.36970
0.96271	0.18545	6.38290
0.96440	0.18593	6.39609
0.96609	0.18641	6.40927
0.96778	0.18689	6.42245
0.96947	0.18737	6.43563
0.97116	0.18785	6.44880
0.97285	0.18834	6.46196
0.97454	0.18882	6.47512
0.97623	0.18931	6.48827
0.97792	0.18980	6.50142
0.97961	0.19029	6.51456
0.98130	0.19079	6.52769
0.98299	0.19128	6.54082
0.98468	0.19178	6.55395
0.98637	0.19228	6.56707
0.98806	0.19278	6.58018
0.98975	0.19328	6.59329
0.99144	0.19378	6.60640
0.99313	0.19429	6.61949
0.99482	0.19479	6.63259
0.99651	0.19530	6.64568
0.99820	0.19581	6.65876
0.99989	0.19632	6.67184
1.00158	0.19683	6.68491
1.00327	0.19734	6.69798
1.00496	0.19786	6.71104
1.00665	0.19838	6.72410
1.00834	0.19890	6.73716
1.01003	0.19942	6.75021
1.01172	0.19994	6.76325
1.01341	0.20046	6.77629
1.01509	0.20098	6.78932
1.01678	0.20151	6.80235
1.01847	0.20204	6.81538
1.02016	0.20257	6.82840
1.02185	0.20310	6.84142
1.02354	0.20363	6.85443
1.02523	0.20416	6.86744
1.02692	0.20470	6.88044
1.02861	0.20523	6.89344
1.03030	0.20577	6.90643
1.03199	0.20631	6.91942
1.03368	0.20685	6.93241
1.03537	0.20739	6.94539
1.03706	0.20794	6.95837
1.03875	0.20848	6.97134
1.04044	0.20903	6.98431
1.04213	0.20958	6.99728
1.04382	0.21012	7.01024
1.04551	0.21067	7.02319
1.04720	0.21123	7.03614

File: dmref/data/au_16K.txt
Refractive index of gold at +16K
lambda [um]	n	k
0.55043	0.33322	2.48436
0.55212	0.32500	2.51202
0.55381	0.31720	2.53929
0.55550	0.30980	2.56616
0.55719	0.30277	2.59267
0.55888	0.29609	2.61882
0.56057	0.28973	2.64462
0.56225	0.28368	2.67009
0.56394	0.27791	2.69523
0.56563	0.27242	2.72007
0.56732	0.26717	2.74460
0.56901	0.26217	2.76884
0.57070	0.25739	2.79280
0.57239	0.25282	2.81649
0.57408	0.24846	2.83992
0.57577	0.24428	2.86309
0.57746	0.24028	2.88602
0.57915	0.23645	2.90872
0.58084	0.23279	2.93118
0.58253	0.22927	2.95342
0.58422	0.22590	2.97545
0.58591	0.22267	2.99728
0.58760	0.21957	3.01890
0.58929	0.21659	3.04033
0.59098	0.21373	3.06157
0.59267	0.21099	3.08263
0.59436	0.20835	3.10352
0.59605	0.20582	3.12423
0.59774	0.20338	3.14478
0.59943	0.20103	3.16516
0.60112	0.19878	3.18539
0.60281	0.19661	3.20547
0.60450	0.19452	3.22541
0.60619	0.19251	3.24520
0.60788	0.19057	3.26485
0.60957	0.18871	3.28437
0.61126	0.18691	3.30375
0.61295	0.18518	3.32301
0.61464	0.18352	3.34215
0.61633	0.18191	3.36117
0.61801	0.18036	3.38007
0.61970	0.17887	3.39886
0.62139	0.17743	3.41753
0.62308	0.17605	3.43610
0.62477	0.17471	3.45456
0.62646	0.17342	3.47293
0.62815	0.17218	3.49119
0.62984	0.17099	3.50936
0.63153	0.16983	3.52743
0.63322	0.16872	3.54541
0.63491	0.16764	3.56330
0.63660	0.16661	3.58110
0.63829	0.16561	3.59882
0.63998	0.16465	3.61645
0.64167	0.16372	3.63400
0.64336	0.16283	3.65148
0.64505	0.16197	3.66887
0.64674	0.16114	3.68619
0.64843	0.16034	3.70344
0.65012	0.15957	3.72061
0.65181	0.15883	3.73772
0.65350	0.15812	3.75475
0.65519	0.15743	3.77172
0.65688	0.15677	3.78862
0.65857	0.15613	3.80546
0.66026	0.15552	3.82223
0.66195	0.15493	3.83894
0.66364	0.15436	3.85560
0.66533	0.15382	3.87219
0.66702	0.15330	3.88872
0.66871	0.15280	3.90520
0.67040	0.15232	3.92163
0.67209	0.15186	3.93800
0.67378	0.15141	3.95431
0.67546	0.15099	3.97058
0.67715	0.15059	3.98679
0.67884	0.15020	4.00295
0.68053	0.14983	4.01907
0.68222	0.14947	4.03513
0.68391	0.14914	4.05115
0.68560	0.14882	4.06713
0.68729	0.14851	4.08305
0.68898	0.14822	4.09894
0.69067	0.14794	4.11478
0.69236	0.14768	4.13058
0.69405	0.14743	4.14633
0.69574	0.14720	4.16204
0.69743	0.14698	4.17772
0.69912	0.14677	4.19335
0.70081	0.14657	4.20895
0.70250	0.14639	4.22451
0.70419	0.14622	4.24003
0.70588	0.14606	4.25551
0.70757	0.14591	4.27096
0.70926	0.14577	4.28637
0.71095	0.14565	4.30174
0.71264	0.14553	4.31708
0.71433	0.14543	4.33239
0.71602	0.14533	4.34767
0.71771	0.14525	4.36291
0.71940	0.14517	4.37812
0.72109	0.14511	4.39330
0.72278	0.14505	4.40845
0.72447	0.14500	4.42356
0.72616	0.14497	4.43865
0.72785	0.14494	4.45371
0.72954	0.14492	4.46874
0.73122	0.14491	4.48374
0.73291	0.14490	4.49871
0.73460	0.14491	4.51366
0.73629	0.14492	4.52857
0.73798	0.14494	4.54347
0.73967	0.14497	4.55833
0.74136	0.14500	4.57317
0.74305	0.14504	4.58798
0.74474	0.14509	4.60277
0.74643	0.14515	4.61753
0.74812	0.14521	4.63227
0.74981	0.14528	4.64699
0.75150	0.14536	4.66168
0.75319	0.14544	4.67634
0.75488	0.14553	4.69099
0.75657	0.14563	4.70561
0.75826	0.14573	4.72021
0.75995	0.14584	4.73479
0.76164	0.14595	4.74934
0.76333	0.14607	4.76388
0.76502	0.14620	4.77839
0.76671	0.14633	4.79289
0.76840	0.14647	4.80736
0.77009	0.14661	4.82181
0.77178	0.14676	4.83624
0.77347	0.14691	4.85065
0.77516	0.14707	4.86505
0.77685	0.14724	4.87942
0.77854	0.14741	4.89378
0.78023	0.14758	4.90811
0.78192	0.14776	4.92243
0.78361	0.14794	4.93673
0.78530	0.14813	4.95102
0.78699	0.14832	4.96528
0.78867	0.14852	4.97953
0.79036	0.14872	4.99376
0.79205	0.14893	5.00797
0.79374	0.14914	5.02217
0.79543	0.14936	5.03635
0.79712	0.14958	5.05051
0.79881	0.14980	5.06466
0.80050	0.15003	5.07879
0.80219	0.15026	5.09291
0.80388	0.15050	5.10701
0.80557	0.15074	5.12110
0.80726	0.15098	5.13517
0.80895	0.15123	5.14922
0.81064	0.15148	5.16327
0.81233	0.15174	5.17729
0.81402	0.15200	5.19130
0.81571	0.15226	5.20530
0.81740	0.15253	5.21929
0.81909	0.15280	5.23326
0.82078	0.15307	5.24721
0.82247	0.15335	5.26115
0.82416	0.15363	5.27508
0.82585	0.15391	5.28900
0.82754	0.15420	5.30290
0.82923	0.15449	5.31679
0.83092	0.15479	5.33067
0.83261	0.15508	5.34454
0.83430	0.15538	5.35839
0.83599	0.15569	5.37223
0.83768	0.15600	5.38606
0.83937	0.15631	5.39987
0.84106	0.15662	5.41368
0.84275	0.15693	5.42747
0.84443	0.15725	5.44125
0.84612	0.15758	5.45502
0.84781	0.15790	5.46877
0.84950	0.15823	5.48252
0.85119	0.15856	5.49626
0.85288	0.15889	5.50998
0.85457	0.15923	5.52369
0.85626	0.15957	5.53740
0.85795	0.15991	5.55109
0.85964	0.16026	5.56477
0.86133	0.16061	5.57844
0.86302	0.16096	5.59210
0.86471	0.16131	5.60575
0.86640	0.16166	5.61939
0.86809	0.16202	5.63302
0.86978	0.16238	5.64664
0.87147	0.16275	5.66025
0.87316	0.16311	5.67385
0.87485	0.16348	5.68744
0.87654	0.16385	5.70102
0.87823	0.16422	5.71459
0.87992	0.16460	5.72816
0.88161	0.16498	5.74171
0.88330	0.16536	5.75525
0.88499	0.16574	5.76879
0.88668	0.16613	5.78231
0.88837	0.16652	5.79583
0.89006	0.16691	5.80934
0.89175	0.16730	5.82284
0.89344	0.16769	5.83633
0.89513	0.16809	5.84981
0.89682	0.16849	5.86329
0.89851	0.16889	5.87675
0.90020	0.16929	5.89021
0.90188	0.16970	5.90366
0.90357	0.17011	5.91710
0.90526	0.17052	5.93053
0.90695	0.17093	5.94396
0.90864	0.17134	5.95738
0.91033	0.17176	5.97079
0.91202	0.17218	5.98419
0.91371	0.17260	5.99758
0.91540	0.17302	6.01097
0.91709	0.17345	6.02435
0.91878	0.17387	6.03772
0.92047	0.17430	6.05108
0.92216	0.17473	6.06444
0.92385	0.17516	6.07779
0.92554	0.17560	6.09113
0.92723	0.17604	6.10446
0.92892	0.17647	6.11779
0.93061	0.17691	6.13111
0.93230	0.17736	6.14443
0.93399	0.17780	6.15773
0.93568	0.17825	6.17103
0.93737	0.17870	6.18433
0.93906	0.17915	6.19761
0.94075	0.17960	6.21089
0.94244	0.18005	6.22417
0.94413	0.18051	6.23743
0.94582	0.18096	6.25069
0.94751	0.18142	6.26395
0.94920	0.18188	6.27720
0.95089	0.18235	6.29044
0.95258	0.18281	6.30367
0.95427	0.18328	6.31690
0.95596	0.18375	6.33012
0.95764	0.18422	6.34334
0.95933	0.18469	6.35655
0.96102	0.18516	6.36975
0.96271	0.18564	6.38295
0.96440	0.18611	6.39614
0.96609	0.18659	6.40933
0.96778	0.18707	6.42251
0.96947	0.18756	6.43569
0.97116	0.18804	6.44886
0.97285	0.18852	6.46202
0.97454	0.18901	6.47518
0.97623	0.18950	6.48833
0.97792	0.18999	6.50148
0.97961	0.19048	6.51462
0.98130	0.19098	6.52775
0.98299	0.19147	6.54088
0.98468	0.19197	6.55401
0.98637	0.19247	6.56713
0.98806	0.19297	6.58024
0.98975	0.19347	6.59335
0.99144	0.19397	6.60646
0.99313	0.19448	6.61956
0.99482	0.19498	6.63265
0.99651	0.19549	6.64574
0.99820	0.19600	6.65882
0.99989	0.19651	6.67190
1.00158	0.19703	6.68497
1.00327	0.19754	6.69804
1.00496	0.19806	6.71111
1.00665	0.19857	6.72417
1.00834	0.19909	6.73722
1.01003	0.19961	6.75027
1.01172	0.20013	6.76331
1.01341	0.20066	6.77635
1.01509	0.20118	6.78939
1.01678	0.20171	6.80242
1.01847	0.20224	6.81544
1.02016	0.20277	6.82847
1.02185	0.20330	6.84148
1.02354	0.20383	6.85450
1.02523	0.20436	6.86750
1.02692	0.20490	6.88051
1.02861	0.20543	6.89351
1.03030	0.20597	6.90650
1.03199	0.20651	6.91949
1.03368	0.20705	6.93248
1.03537	0.20760	6.94546
1.03706	0.20814	6.95843
1.03875	0.20869	6.97141
1.04044	0.20923	6.98438
1.04213	0.20978	6.99734
1.04382	0.21033	7.01030
1.04551	0.21088	7.02326
1.04720	0.21143	7.03621

File: dmref/data/au_17K.txt
Refractive index of gold at +17K
lambda [um]	n	k
0.55043	0.33333	2.48441
0.55212	0.32511	2.51206
0.55381	0.31732	2.53932
0.55550	0.30993	2.56619
0.55719	0.30290	2.59269
0.55888	0.29623	2.61884
0.56057	0.28987	2.64463
0.56225	0.28383	2.67010
0.56394	0.27806	2.69524
0.56563	0.27257	2.72007
0.56732	0.26733	2.74460
0.56901	0.26233	2.76884
0.57070	0.25755	2.79279
0.57239	0.25299	2.81648
0.57408	0.24862	2.83991
0.57577	0.24445	2.86308
0.57746	0.24045	2.88601
0.57915	0.23662	2.90870
0.58084	0.23296	2.93116
0.58253	0.22944	2.95341
0.58422	0.22608	2.97543
0.58591	0.22285	2.99726
0.58760	0.21974	3.01888
0.58929	0.21677	3.04031
0.59098	0.21391	3.06155
0.59267	0.21117	3.08261
0.59436	0.20853	3.10349
0.59605	0.20599	3.12420
0.59774	0.20355	3.14475
0.59943	0.20121	3.16514
0.60112	0.19895	3.18537
0.60281	0.19678	3.20545
0.60450	0.19470	3.22538
0.60619	0.19269	3.24517
0.60788	0.19075	3.26482
0.60957	0.18889	3.28434
0.61126	0.18709	3.30373
0.61295	0.18536	3.32299
0.61464	0.18369	3.34212
0.61633	0.18209	3.36114
0.61801	0.18054	3.38004
0.61970	0.17905	3.39883
0.62139	0.17761	3.41751
0.62308	0.17623	3.43608
0.62477	0.17489	3.45454
0.62646	0.17360	3.47290
0.62815	0.17236	3.49117
0.62984	0.17116	3.50933
0.63153	0.17001	3.52740
0.63322	0.16889	3.54538
0.63491	0.16782	3.56327
0.63660	0.16678	3.58108
0.63829	0.16579	3.59880
0.63998	0.16482	3.61643
0.64167	0.16390	3.63398
0.64336	0.16300	3.65146
0.64505	0.16214	3.66885
0.64674	0.16131	3.68617
0.64843	0.16051	3.70342
0.65012	0.15974	3.72060
0.65181	0.15900	3.73770
0.65350	0.15829	3.75474
0.65519	0.15760	3.77170
0.65688	0.15694	3.78861
0.65857	0.15630	3.80544
0.66026	0.15569	3.82222
0.66195	0.15510	3.83893
0.66364	0.15453	3.85558
0.66533	0.15399	3.87218
0.66702	0.15347	3.88871
0.66871	0.15297	3.90519
0.67040	0.15249	3.92162
0.67209	0.15202	3.93799
0.67378	0.15158	3.95431
0.67546	0.15116	3.97057
0.67715	0.15075	3.98678
0.67884	0.15037	4.00295
0.68053	0.15000	4.01906
0.68222	0.14964	4.03513
0.68391	0.14931	4.05115
0.68560	0.14898	4.06712
0.68729	0.14868	4.08305
0.68898	0.14839	4.09894
0.69067	0.14811	4.11478
0.69236	0.14785	4.13058
0.69405	0.14760	4.14633
0.69574	0.14737	4.16205
0.69743	0.14714	4.17772
0.69912	0.14694	4.19336
0.70081	0.14674	4.20895
0.70250	0.14656	4.22451
0.70419	0.14638	4.24003
0.70588	0.14623	4.25551
0.70757	0.14608	4.27096
0.70926	0.14594	4.28637
0.71095	0.14581	4.30175
0.71264	0.14570	4.31709
0.71433	0.14559	4.33240
0.71602	0.14550	4.34768
0.71771	0.14541	4.36292
0.71940	0.14534	4.37813
0.72109	0.14527	4.39331
0.72278	0.14522	4.40846
0.72447	0.14517	4.42358
0.72616	0.14513	4.43867
0.72785	0.14510	4.45372
0.72954	0.14508	4.46875
0.73122	0.14507	4.48375
0.73291	0.14507	4.49873
0.73460	0.14507	4.51367
0.73629	0.14508	4.52859
0.73798	0.14510	4.54348
0.73967	0.14513	4.55835
0.74136	0.14517	4.57319
0.74305	0.14521	4.58800
0.74474	0.14526	4.60279
0.74643	0.14531	4.61755
0.74812	0.14538	4.63229
0.74981	0.14545	4.64701
0.75150	0.14553	4.66170
0.75319	0.14561	4.67637
0.75488	0.14570	4.69101
0.75657	0.14580	4.70563
0.75826	0.14590	4.72023
0.75995	0.14601	4.73481
0.76164	0.14612	4.74937
0.76333	0.14624	4.76390
0.76502	0.14637	4.77842
0.76671	0.14650	4.79291
0.76840	0.14664	4.80738
0.77009	0.14678	4.82184
0.77178	0.14693	4.83627
0.77347	0.14708	4.85068
0.77516	0.14724	4.86508
0.77685	0.14740	4.87945
0.77854	0.14757	4.89381
0.78023	0.14775	4.90815
0.78192	0.14793	4.92246
0.78361	0.14811	4.93677
0.78530	0.14830	4.95105
0.78699	0.14849	4.96531
0.78867	0.14869	4.97956
0.79036	0.14889	4.99379
0.79205	0.14910	5.00801
0.79374	0.14931	5.02220
0.79543	0.14953	5.03638
0.79712	0.14975	5.05055
0.79881	0.14997	5.06470
0.80050	0.15020	5.07883
0.80219	0.15043	5.09295
0.80388	0.15067	5.10705
0.80557	0.15091	5.12113
0.80726	0.15115	5.13521
0.80895	0.15140	5.14926
0.81064	0.15165	5.16330
0.81233	0.15191	5.17733
0.81402	0.15217	5.19134
0.81571	0.15243	5.20534
0.81740	0.15270	5.21933
0.81909	0.15297	5.23330
0.82078	0.15324	5.24725
0.82247	0.15352	5.26120
0.82416	0.15380	5.27513
0.82585	0.15409	5.28904
0.82754	0.15437	5.30295
0.82923	0.15467	5.31684
0.83092	0.15496	5.33071
0.83261	0.15526	5.34458
0.83430	0.15556	5.35843
0.83599	0.15586	5.37227
0.83768	0.15617	5.38610
0.83937	0.15648	5.39992
0.84106	0.15679	5.41372
0.84275	0.15711	5.42751
0.84443	0.15743	5.44129
0.84612	0.15775	5.45506
0.84781	0.15808	5.46882
0.84950	0.15841	5.48257
0.85119	0.15874	5.49630
0.85288	0.15907	5.51003
0.85457	0.15941	5.52374
0.85626	0.15975	5.53744
0.85795	0.16009	5.55114
0.85964	0.16044	5.56482
0.86133	0.16078	5.57849
0.86302	0.16113	5.59215
0.86471	0.16149	5.60580
0.86640	0.16184	5.61944
0.86809	0.16220	5.63307
0.86978	0.16256	5.64669
0.87147	0.16293	5.66030
0.87316	0.16329	5.67390
0.87485	0.16366	5.68749
0.87654	0.16403	5.70107
0.87823	0.16441	5.71464
0.87992	0.16478	5.72821
0.88161	0.16516	5.74176
0.88330	0.16554	5.75531
0.88499	0.16593	5.76884
0.88668	0.16631	5.78237
0.88837	0.16670	5.79589
0.89006	0.16709	5.80939
0.89175	0.16748	5.82289
0.89344	0.16788	5.83639
0.89513	0.16827	5.84987
0.89682	0.16867	5.86334
0.89851	0.16908	5.87681
0.90020	0.16948	5.89027
0.90188	0.16989	5.90372
0.90357	0.17029	5.91716
0.90526	0.17070	5.93059
0.90695	0.17112	5.94402
0.90864	0.17153	5.95743
0.91033	0.17195	5.97084
0.91202	0.17237	5.98424
0.91371	0.17279	5.99764
0.91540	0.17321	6.01103
0.91709	0.17364	6.02440
0.91878	0.17406	6.03778
0.92047	0.17449	6.05114
0.92216	0.17492	6.06450
0.92385	0.17536	6.07785
0.92554	0.17579	6.09119
0.92723	0.17623	6.10452
0.92892	0.17667	6.11785
0.93061	0.17711	6.13117
0.93230	0.17755	6.14449
0.93399	0.17800	6.15779
0.93568	0.17844	6.17109
0.93737	0.17889	6.18439
0.93906	0.17934	6.19767
0.94075	0.17979	6.21095
0.94244	0.18025	6.22423
0.94413	0.18070	6.23750
0.94582	0.18116	6.25076
0.94751	0.18162	6.26401
0.94920	0.18208	6.27726
0.95089	0.18255	6.29050
0.95258	0.18301	6.30373
0.95427	0.18348	6.31696
0.95596	0.18395	6.33019
0.95764	0.18442	6.34340
0.95933	0.18489	6.35661
0.96102	0.18536	6.36982
0.96271	0.18584	6.38302
0.96440	0.18632	6.39621
0.96609	0.18680	6.40939
0.96778	0.18728	6.42258
0.96947	0.18776	6.43575
0.97116	0.18824	6.44892
0.97285	0.18873	6.46208
0.97454	0.18922	6.47524
0.97623	0.18971	6.48839
0.97792	0.19020	6.50154
0.97961	0.19069	6.51468
0.98130	0.19118	6.52782
0.98299	0.19168	6.54095
0.98468	0.19218	6.55407
0.98637	0.19267	6.56719
0.98806	0.19318	6.58031
0.98975	0.19368	6.59342
0.99144	0.19418	6.60652
0.99313	0.19469	6.61962
0.99482	0.19519	6.63272
0.99651	0.19570	6.64580
0.99820	0.19621	6.65889
0.99989	0.19672	6.67197
1.00158	0.19724	6.68504
1.00327	0.19775	6.69811
1.00496	0.19827	6.71117
1.00665	0.19879	6.72423
1.00834	0.19931	6.73729
1.01003	0.19983	6.75034
1.01172	0.20035	6.76338
1.01341	0.20087	6.77642
1.01509	0.20140	6.78946
1.01678	0.20193	6.80249
1.01847	0.20245	6.81551
1.02016	0.20298	6.82853
1.02185	0.20352	6.84155
1.02354	0.20405	6.85456
1.02523	0.20458	6.86757
1.02692	0.20512	6.88058
1.02861	0.20566	6.89357
1.03030	0.20619	6.90657
1.03199	0.20673	6.91956
1.03368	0.20728	6.93255
1.03537	0.20782	6.94553
1.03706	0.20836	6.95850
1.03875	0.20891	6.97148
1.04044	0.20946	6.98445
1.04213	0.21001	6.99741
1.04382	0.21056	7.01037
1.04551	0.21111	7.02333
1.04720	0.21166	7.03628

File: dmref/data/au_18K.txt
Refractive index of gold at +18K
lambda [um]	n	k
0.55043	0.33349	2.48444
0.55212	0.32528	2.51209
0.55381	0.31749	2.53934
0.55550	0.31010	2.56621
0.55719	0.30308	2.59271
0.55888	0.29641	2.61885
0.56057	0.29006	2.64464
0.56225	0.28401	2.67010
0.56394	0.27825	2.69524
0.56563	0.27276	2.72007
0.56732	0.26752	2.74459
0.56901	0.26252	2.76883
0.57070	0.25775	2.79279
0.57239	0.25318	2.81647
0.57408	0.24882	2.83989
0.57577	0.24464	2.86307
0.57746	0.24065	2.88599
0.57915	0.23682	2.90868
0.58084	0.23316	2.93115
0.58253	0.22965	2.95339
0.58422	0.22628	2.97542
0.58591	0.22305	2.99724
0.58760	0.21995	3.01886
0.58929	0.21697	3.04029
0.59098	0.21411	3.06153
0.59267	0.21137	3.08259
0.59436	0.20873	3.10347
0.59605	0.20619	3.12418
0.59774	0.20376	3.14473
0.59943	0.20141	3.16511
0.60112	0.19916	3.18534
0.60281	0.19699	3.20542
0.60450	0.19490	3.22536
0.60619	0.19289	3.24515
0.60788	0.19095	3.26480
0.60957	0.18909	3.28432
0.61126	0.18729	3.30371
0.61295	0.18556	3.32297
0.61464	0.18389	3.34211
0.61633	0.18229	3.36112
0.61801	0.18074	3.38002
0.61970	0.17925	3.39881
0.62139	0.17781	3.41749
0.62308	0.17642	3.43606
0.62477	0.17508	3.45452
0.62646	0.17380	3.47289
0.62815	0.17255	3.49115
0.62984	0.17136	3.50932
0.63153	0.17020	3.52739
0.63322	0.16909	3.54537
0.63491	0.16801	3.56326
0.63660	0.16698	3.58107
0.63829	0.16598	3.59878
0.63998	0.16502	3.61642
0.64167	0.16409	3.63397
0.64336	0.16320	3.65145
0.64505	0.16233	3.66885
0.64674	0.16150	3.68617
0.64843	0.16070	3.70342
0.65012	0.15993	3.72059
0.65181	0.15919	3.73770
0.65350	0.15848	3.75473
0.65519	0.15779	3.77170
0.65688	0.15713	3.78860
0.65857	0.15649	3.80544
0.66026	0.15588	3.82222
0.66195	0.15529	3.83893
0.66364	0.15472	3.85559
0.66533	0.15418	3.87218
0.66702	0.15365	3.88872
0.66871	0.15315	3.90520
0.67040	0.15267	3.92162
0.67209	0.15221	3.93799
0.67378	0.15177	3.95431
0.67546	0.15134	3.97058
0.67715	0.15094	3.98679
0.67884	0.15055	4.00296
0.68053	0.15018	4.01907
0.68222	0.14983	4.03514
0.68391	0.14949	4.05116
0.68560	0.14917	4.06713
0.68729	0.14886	4.08306
0.68898	0.14857	4.09895
0.69067	0.14829	4.11479
0.69236	0.14803	4.13059
0.69405	0.14778	4.14635
0.69574	0.14755	4.16206
0.69743	0.14733	4.17774
0.69912	0.14712	4.19337
0.70081	0.14692	4.20897
0.70250	0.14674	4.22453
0.70419	0.14657	4.24005
0.70588	0.14641	4.25553
0.70757	0.14626	4.27098
0.70926	0.14612	4.28639
0.71095	0.14599	4.30177
0.71264	0.14588	4.31711
0.71433	0.14577	4.33242
0.71602	0.14568	4.34770
0.71771	0.14559	4.36294
0.71940	0.14552	4.37815
0.72109	0.14545	4.39334
0.72278	0.14540	4.40848
0.72447	0.14535	4.42360
0.72616	0.14531	4.43869
0.72785	0.14528	4.45375
0.72954	0.14526	4.46878
0.73122	0.14525	4.48378
0.73291	0.14525	4.49876
0.73460	0.14525	4.51370
0.73629	0.14526	4.52862
0.73798	0.14528	4.54351
0.73967	0.14531	4.55838
0.74136	0.14535	4.57322
0.74305	0.14539	4.58803
0.74474	0.14544	4.60282
0.74643	0.14549	4.61758
0.74812	0.14556	4.63232
0.74981	0.14563	4.64704
0.75150	0.14571	4.66173
0.75319	0.14579	4.67640
0.75488	0.14588	4.69105
0.75657	0.14598	4.70567
0.75826	0.14608	4.72027
0.75995	0.14619	4.73485
0.76164	0.14630	4.74941
0.76333	0.14642	4.76394
0.76502	0.14655	4.77846
0.76671	0.14668	4.79295
0.76840	0.14682	4.80742
0.77009	0.14696	4.82188
0.77178	0.14711	4.83631
0.77347	0.14726	4.85072
0.77516	0.14742	4.86512
0.77685	0.14759	4.87949
0.77854	0.14776	4.89385
0.78023	0.14793	4.90819
0.78192	0.14811	4.92251
0.78361	0.14829	4.93681
0.78530	0.14848	4.95109
0.78699	0.14867	4.96536
0.78867	0.14887	4.97961
0.79036	0.14908	4.99384
0.79205	0.14928	5.00805
0.79374	0.14949	5.02225
0.79543	0.14971	5.03643
0.79712	0.14993	5.05060
0.79881	0.15015	5.06474
0.80050	0.15038	5.07888
0.80219	0.15062	5.09299
0.80388	0.15085	5.10710
0.80557	0.15109	5.12118
0.80726	0.15134	5.13525
0.80895	0.15159	5.14931
0.81064	0.15184	5.16335
0.81233	0.15209	5.17738
0.81402	0.15235	5.19139
0.81571	0.15262	5.20539
0.81740	0.15288	5.21938
0.81909	0.15316	5.23335
0.82078	0.15343	5.24730
0.82247	0.15371	5.26125
0.82416	0.15399	5.27518
0.82585	0.15427	5.28909
0.82754	0.15456	5.30300
0.82923	0.15485	5.31689
0.83092	0.15515	5.33077
0.83261	0.15545	5.34463
0.83430	0.15575	5.35849
0.83599	0.15605	5.37233
0.83768	0.15636	5.38615
0.83937	0.15667	5.39997
0.84106	0.15698	5.41378
0.84275	0.15730	5.42757
0.84443	0.15762	5.44135
0.84612	0.15794	5.45512
0.84781	0.15827	5.46888
0.84950	0.15860	5.48262
0.85119	0.15893	5.49636
0.85288	0.15926	5.51008
0.85457	0.15960	5.52380
0.85626	0.15994	5.53750
0.85795	0.16028	5.55119
0.85964	0.16063	5.56487
0.86133	0.16098	5.57855
0.86302	0.16133	5.59221
0.86471	0.16168	5.60586
0.86640	0.16204	5.61950
0.86809	0.16240	5.63313
0.86978	0.16276	5.64675
0.87147	0.16312	5.66036
0.87316	0.16349	5.67396
0.87485	0.16386	5.68755
0.87654	0.16423	5.70113
0.87823	0.16460	5.71471
0.87992	0.16498	5.72827
0.88161	0.16536	5.74182
0.88330	0.16574	5.75537
0.88499	0.16612	5.76890
0.88668	0.16651	5.78243
0.88837	0.16690	5.79595
0.89006	0.16729	5.80946
0.89175	0.16768	5.82296
0.89344	0.16808	5.83645
0.89513	0.16848	5.84993
0.89682	0.16888	5.86341
0.89851	0.16928	5.87687
0.90020	0.16968	5.89033
0.90188	0.17009	5.90378
0.90357	0.17050	5.91722
0.90526	0.17091	5.93065
0.90695	0.17132	5.94408
0.90864	0.17174	5.95750
0.91033	0.17215	5.97091
0.91202	0.17257	5.98431
0.91371	0.17299	5.99770
0.91540	0.17342	6.01109
0.91709	0.17384	6.02447
0.91878	0.17427	6.03784
0.92047	0.17470	6.05121
0.92216	0.17513	6.06456
0.92385	0.17556	6.07791
0.92554	0.17600	6.09125
0.92723	0.17644	6.10459
0.92892	0.17688	6.11792
0.93061	0.17732	6.13124
0.93230	0.17776	6.14455
0.93399	0.17821	6.15786
0.93568	0.17865	6.17116
0.93737	0.17910	6.18445
0.93906	0.17955	6.19774
0.94075	0.18001	6.21102
0.94244	0.18046	6.22430
0.94413	0.18092	6.23756
0.94582	0.18138	6.25082
0.94751	0.18184	6.26408
0.94920	0.18230	6.27733
0.95089	0.18276	6.29057
0.95258	0.18323	6.30380
0.95427	0.18369	6.31703
0.95596	0.18416	6.33025
0.95764	0.18463	6.34347
0.95933	0.18511	6.35668
0.96102	0.18558	6.36989
0.96271	0.18606	6.38308
0.96440	0.18654	6.39628
0.96609	0.18702	6.40946
0.96778	0.18750	6.42265
0.96947	0.18798	6.43582
0.97116	0.18846	6.44899
0.97285	0.18895	6.46215
0.97454	0.18944	6.47531
0.97623	0.18993	6.48846
0.97792	0.19042	6.50161
0.97961	0.19091	6.51475
0.98130	0.19141	6.52789
0.98299	0.19190	6.54102
0.98468	0.19240	6.55415
0.98637	0.19290	6.56727
0.98806	0.19340	6.58038
0.98975	0.19390	6.59349
0.99144	0.19441	6.60659
0.99313	0.19492	6.61969
0.99482	0.19542	6.63279
0.99651	0.19593	6.64588
0.99820	0.19644	6.65896
0.99989	0.19695	6.67204
1.00158	0.19747	6.68511
1.00327	0.19798	6.69818
1.00496	0.19850	6.71125
1.00665	0.19902	6.72430
1.00834	0.19954	6.73736
1.01003	0.20006	6.75041
1.01172	0.20058	6.76345
1.01341	0.20111	6.77649
1.01509	0.20163	6.78953
1.01678	0.20216	6.80256
1.01847	0.20269	6.81559
1.02016	0.20322	6.82861
1.02185	0.20375	6.84162
1.02354	0.20429	6.85464
1.02523	0.20482	6.86764
1.02692	0.20536	6.88065
1.02861	0.20589	6.89365
1.03030	0.20643	6.90664
1.03199	0.20697	6.91963
1.03368	0.20752	6.93262
1.03537	0.20806	6.94560
1.03706	0.20861	6.95858
1.03875	0.20915	6.97155
1.04044	0.20970	6.98452
1.04213	0.21025	6.99748
1.04382	0.21080	7.01045
1.04551	0.21135	7.02340
1.04720	0.21191	7.03635

File: dmref/data/au_19K.txt
Refractive index of gold at +19K
lambda [um]	n	k
0.55043	0.33370	2.48445
0.55212	0.32550	2.51210
0.55381	0.31771	2.53934
0.55550	0.31032	2.56621
0.55719	0.30331	2.59271
0.55888	0.29663	2.61884
0.56057	0.29029	2.64464
0.56225	0.28424	2.67009
0.56394	0.27848	2.69523
0.56563	0.27299	2.72006
0.56732	0.26775	2.74458
0.56901	0.26276	2.76882
0.57070	0.25798	2.79277
0.57239	0.25342	2.81645
0.57408	0.24905	2.83988
0.57577	0.24488	2.86305
0.57746	0.24088	2.88597
0.57915	0.23706	2.90866
0.58084	0.23339	2.93113
0.58253	0.22988	2.95337
0.58422	0.22651	2.97540
0.58591	0.22328	2.99722
0.58760	0.22018	3.01884
0.58929	0.21720	3.04027
0.59098	0.21434	3.06151
0.59267	0.21160	3.08257
0.59436	0.20896	3.10345
0.59605	0.20642	3.12416
0.59774	0.20398	3.14471
0.59943	0.20164	3.16510
0.60112	0.19938	3.18533
0.60281	0.19721	3.20541
0.60450	0.19512	3.22534
0.60619	0.19311	3.24513
0.60788	0.19117	3.26478
0.60957	0.18931	3.28430
0.61126	0.18751	3.30369
0.61295	0.18578	3.32295
0.61464	0.18411	3.34209
0.61633	0.18251	3.36111
0.61801	0.18096	3.38001
0.61970	0.17947	3.39880
0.62139	0.17803	3.41748
0.62308	0.17664	3.43605
0.62477	0.17530	3.45452
0.62646	0.17401	3.47288
0.62815	0.17277	3.49114
0.62984	0.17157	3.50931
0.63153	0.17041	3.52739
0.63322	0.16930	3.54537
0.63491	0.16823	3.56326
0.63660	0.16719	3.58106
0.63829	0.16619	3.59878
0.63998	0.16523	3.61642
0.64167	0.16430	3.63397
0.64336	0.16340	3.65145
0.64505	0.16254	3.66885
0.64674	0.16171	3.68617
0.64843	0.16091	3.70342
0.65012	0.16014	3.72060
0.65181	0.15940	3.73770
0.65350	0.15868	3.75474
0.65519	0.15799	3.77171
0.65688	0.15733	3.78861
0.65857	0.15669	3.80545
0.66026	0.15608	3.82223
0.66195	0.15549	3.83894
0.66364	0.15492	3.85560
0.66533	0.15438	3.87219
0.66702	0.15386	3.88873
0.66871	0.15335	3.90521
0.67040	0.15287	3.92164
0.67209	0.15241	3.93801
0.67378	0.15197	3.95433
0.67546	0.15154	3.97059
0.67715	0.15114	3.98681
0.67884	0.15075	4.00297
0.68053	0.15038	4.01909
0.68222	0.15003	4.03516
0.68391	0.14969	4.05118
0.68560	0.14937	4.06716
0.68729	0.14906	4.08309
0.68898	0.14877	4.09897
0.69067	0.14849	4.11481
0.69236	0.14823	4.13061
0.69405	0.14798	4.14637
0.69574	0.14774	4.16209
0.69743	0.14752	4.17776
0.69912	0.14731	4.19340
0.70081	0.14712	4.20900
0.70250	0.14693	4.22456
0.70419	0.14676	4.24008
0.70588	0.14660	4.25556
0.70757	0.14645	4.27101
0.70926	0.14632	4.28643
0.71095	0.14619	4.30180
0.71264	0.14607	4.31715
0.71433	0.14597	4.33246
0.71602	0.14587	4.34773
0.71771	0.14579	4.36298
0.71940	0.14571	4.37819
0.72109	0.14565	4.39337
0.72278	0.14559	4.40852
0.72447	0.14555	4.42364
0.72616	0.14551	4.43873
0.72785	0.14548	4.45379
0.72954	0.14546	4.46882
0.73122	0.14545	4.48382
0.73291	0.14544	4.49880
0.73460	0.14545	4.51374
0.73629	0.14546	4.52866
0.73798	0.14548	4.54356
0.73967	0.14551	4.55842
0.74136	0.14554	4.57326
0.74305	0.14558	4.58808
0.74474	0.14563	4.60287
0.74643	0.14569	4.61763
0.74812	0.14575	4.63237
0.74981	0.14582	4.64709
0.75150	0.14590	4.66178
0.75319	0.14598	4.67645
0.75488	0.14607	4.69109
0.75657	0.14617	4.70572
0.75826	0.14627	4.72032
0.75995	0.14638	4.73490
0.76164	0.14650	4.74946
0.76333	0.14662	4.76399
0.76502	0.14674	4.77851
0.76671	0.14688	4.79300
0.76840	0.14701	4.80747
0.77009	0.14716	4.82193
0.77178	0.14730	4.83636
0.77347	0.14746	4.85078
0.77516	0.14762	4.86517
0.77685	0.14778	4.87955
0.77854	0.14795	4.89390
0.78023	0.14813	4.90824
0.78192	0.14831	4.92256
0.78361	0.14849	4.93686
0.78530	0.14868	4.95115
0.78699	0.14887	4.96541
0.78867	0.14907	4.97966
0.79036	0.14927	4.99389
0.79205	0.14948	5.00811
0.79374	0.14969	5.02231
0.79543	0.14991	5.03649
0.79712	0.15013	5.05065
0.79881	0.15035	5.06480
0.80050	0.15058	5.07894
0.80219	0.15081	5.09305
0.80388	0.15105	5.10716
0.80557	0.15129	5.12124
0.80726	0.15154	5.13531
0.80895	0.15179	5.14937
0.81064	0.15204	5.16341
0.81233	0.15229	5.17744
0.81402	0.15255	5.19145
0.81571	0.15282	5.20545
0.81740	0.15309	5.21944
0.81909	0.15336	5.23341
0.82078	0.15363	5.24737
0.82247	0.15391	5.26131
0.82416	0.15419	5.27524
0.82585	0.15448	5.28916
0.82754	0.15476	5.30306
0.82923	0.15506	5.31695
0.83092	0.15535	5.33083
0.83261	0.15565	5.34470
0.83430	0.15595	5.35855
0.83599	0.15626	5.37239
0.83768	0.15656	5.38622
0.83937	0.15687	5.40004
0.84106	0.15719	5.41384
0.84275	0.15751	5.42763
0.84443	0.15783	5.44141
0.84612	0.15815	5.45518
0.84781	0.15848	5.46894
0.84950	0.15880	5.48269
0.85119	0.15914	5.49643
0.85288	0.15947	5.51015
0.85457	0.15981	5.52386
0.85626	0.16015	5.53757
0.85795	0.16049	5.55126
0.85964	0.16084	5.56494
0.86133	0.16119	5.57861
0.86302	0.16154	5.59227
0.86471	0.16189	5.60593
0.86640	0.16225	5.61957
0.86809	0.16261	5.63320
0.86978	0.16297	5.64682
0.87147	0.16333	5.66043
0.87316	0.16370	5.67403
0.87485	0.16407	5.68762
0.87654	0.16444	5.70120
0.87823	0.16482	5.71477
0.87992	0.16519	5.72834
0.88161	0.16557	5.74189
0.88330	0.16596	5.75544
0.88499	0.16634	5.76897
0.88668	0.16673	5.78250
0.88837	0.16711	5.79602
0.89006	0.16751	5.80953
0.89175	0.16790	5.82303
0.89344	0.16829	5.83652
0.89513	0.16869	5.85000
0.89682	0.16909	5.86348
0.89851	0.16950	5.87694
0.90020	0.16990	5.89040
0.90188	0.17031	5.90385
0.90357	0.17072	5.91729
0.90526	0.17113	5.93073
0.90695	0.17154	5.94415
0.90864	0.17196	5.95757
0.91033	0.17237	5.97098
0.91202	0.17279	5.98438
0.91371	0.17322	5.99778
0.91540	0.17364	6.01116
0.91709	0.17407	6.02454
0.91878	0.17449	6.03791
0.92047	0.17492	6.05128
0.92216	0.17536	6.06464
0.92385	0.17579	6.07799
0.92554	0.17623	6.09133
0.92723	0.17666	6.10466
0.92892	0.17710	6.11799
0.93061	0.17754	6.13131
0.93230	0.17799	6.14463
0.93399	0.17843	6.15793
0.93568	0.17888	6.17123
0.93737	0.17933	6.18453
0.93906	0.17978	6.19782
0.94075	0.18024	6.21110
0.94244	0.18069	6.22437
0.94413	0.18115	6.23764
0.94582	0.18161	6.25090
0.94751	0.18207	6.26415
0.94920	0.18253	6.27740
0.95089	0.18299	6.29064
0.95258	0.18346	6.30388
0.95427	0.18393	6.31711
0.95596	0.18440	6.33033
0.95764	0.18487	6.34355
0.95933	0.18534	6.35676
0.96102	0.18582	6.36996
0.96271	0.18629	6.38316
0.96440	0.18677	6.39635
0.96609	0.18725	6.40954
0.96778	0.18774	6.42272
0.96947	0.18822	6.43590
0.97116	0.18870	6.44906
0.97285	0.18919	6.46223
0.97454	0.18968	6.47539
0.97623	0.19017	6.48854
0.97792	0.19066	6.50169
0.97961	0.19116	6.51483
0.98130	0.19165	6.52796
0.98299	0.19215	6.54110
0.98468	0.19265	6.55422
0.98637	0.19315	6.56734
0.98806	0.19365	6.58046
0.98975	0.19415	6.59356
0.99144	0.19466	6.60667
0.99313	0.19516	6.61977
0.99482	0.19567	6.63286
0.99651	0.19618	6.64595
0.99820	0.19669	6.65904
0.99989	0.19720	6.67211
1.00158	0.19772	6.68519
1.00327	0.19823	6.69826
1.00496	0.19875	6.71132
1.00665	0.19927	6.72438
1.00834	0.19979	6.73743
1.01003	0.20031	6.75048
1.01172	0.20084	6.76353
1.01341	0.20136	6.77657
1.01509	0.20189	6.78960
1.01678	0.20242	6.80263
1.01847	0.20295	6.81566
1.02016	0.20348	6.82868
1.02185	0.20401	6.84170
1.02354	0.20454	6.85471
1.02523	0.20508	6.86772
1.02692	0.20562	6.88072
1.02861	0.20615	6.89372
1.03030	0.20669	6.90672
1.03199	0.20724	6.91971
1.03368	0.20778	6.93269
1.03537	0.20832	6.94568
1.03706	0.20887	6.95865
1.03875	0.20942	6.97163
1.04044	0.20996	6.98460
1.04213	0.21051	6.99756
1.04382	0.21107	7.01052
1.04551	0.21162	7.02348
1.04720	0.21217	7.03643
