Repository: MasielloGroup/MasielloGroupWebsite

## Welcome to the Masiello Group Website Repository

This website is built with [Quarto](https://quarto.org), an open source scientific and technical publishing system.

Note: the `_utils` directory contains helper scripts used when migrating from Wowchemy / Hugo Academic to Quarto.

File: dmref/data/au_24K.txt
Refractive index of gold at +24K
lambda [um]	n	k
0.55043	0.33562	2.48410
0.55212	0.32740	2.51175
0.55381	0.31960	2.53900
0.55550	0.31220	2.56587
0.55719	0.30516	2.59237
0.55888	0.29848	2.61852
0.56057	0.29211	2.64432
0.56225	0.28605	2.66978
0.56394	0.28027	2.69493
0.56563	0.27477	2.71976
0.56732	0.26952	2.74429
0.56901	0.26450	2.76854
0.57070	0.25971	2.79250
0.57239	0.25513	2.81619
0.57408	0.25075	2.83962
0.57577	0.24656	2.86280
0.57746	0.24255	2.88574
0.57915	0.23871	2.90844
0.58084	0.23503	2.93091
0.58253	0.23151	2.95316
0.58422	0.22813	2.97520
0.58591	0.22488	2.99703
0.58760	0.22177	3.01866
0.58929	0.21878	3.04010
0.59098	0.21591	3.06135
0.59267	0.21315	3.08242
0.59436	0.21050	3.10331
0.59605	0.20795	3.12404
0.59774	0.20550	3.14459
0.59943	0.20315	3.16499
0.60112	0.20088	3.18523
0.60281	0.19870	3.20532
0.60450	0.19660	3.22526
0.60619	0.19458	3.24507
0.60788	0.19263	3.26473
0.60957	0.19075	3.28426
0.61126	0.18895	3.30365
0.61295	0.18721	3.32293
0.61464	0.18553	3.34207
0.61633	0.18392	3.36110
0.61801	0.18236	3.38001
0.61970	0.18086	3.39881
0.62139	0.17941	3.41749
0.62308	0.17802	3.43607
0.62477	0.17667	3.45455
0.62646	0.17538	3.47292
0.62815	0.17413	3.49119
0.62984	0.17292	3.50937
0.63153	0.17176	3.52745
0.63322	0.17064	3.54544
0.63491	0.16956	3.56334
0.63660	0.16851	3.58115
0.63829	0.16751	3.59888
0.63998	0.16654	3.61652
0.64167	0.16561	3.63409
0.64336	0.16471	3.65157
0.64505	0.16384	3.66897
0.64674	0.16300	3.68630
0.64843	0.16220	3.70356
0.65012	0.16142	3.72074
0.65181	0.16067	3.73785
0.65350	0.15995	3.75490
0.65519	0.15926	3.77187
0.65688	0.15859	3.78878
0.65857	0.15795	3.80563
0.66026	0.15733	3.82241
0.66195	0.15674	3.83913
0.66364	0.15617	3.85579
0.66533	0.15562	3.87239
0.66702	0.15509	3.88894
0.66871	0.15459	3.90542
0.67040	0.15410	3.92186
0.67209	0.15364	3.93823
0.67378	0.15319	3.95456
0.67546	0.15277	3.97083
0.67715	0.15236	3.98705
0.67884	0.15197	4.00322
0.68053	0.15159	4.01934
0.68222	0.15124	4.03541
0.68391	0.15090	4.05144
0.68560	0.15057	4.06742
0.68729	0.15026	4.08336
0.68898	0.14997	4.09925
0.69067	0.14969	4.11509
0.69236	0.14942	4.13090
0.69405	0.14917	4.14666
0.69574	0.14894	4.16238
0.69743	0.14871	4.17806
0.69912	0.14850	4.19370
0.70081	0.14831	4.20930
0.70250	0.14812	4.22486
0.70419	0.14795	4.24039
0.70588	0.14778	4.25588
0.70757	0.14763	4.27133
0.70926	0.14750	4.28675
0.71095	0.14737	4.30213
0.71264	0.14725	4.31748
0.71433	0.14715	4.33279
0.71602	0.14705	4.34807
0.71771	0.14696	4.36332
0.71940	0.14689	4.37853
0.72109	0.14682	4.39372
0.72278	0.14676	4.40887
0.72447	0.14672	4.42399
0.72616	0.14668	4.43908
0.72785	0.14665	4.45415
0.72954	0.14663	4.46918
0.73122	0.14661	4.48419
0.73291	0.14661	4.49916
0.73460	0.14661	4.51411
0.73629	0.14663	4.52903
0.73798	0.14665	4.54393
0.73967	0.14667	4.55880
0.74136	0.14671	4.57364
0.74305	0.14675	4.58846
0.74474	0.14680	4.60325
0.74643	0.14686	4.61802
0.74812	0.14692	4.63276
0.74981	0.14699	4.64748
0.75150	0.14707	4.66217
0.75319	0.14715	4.67684
0.75488	0.14724	4.69149
0.75657	0.14734	4.70612
0.75826	0.14744	4.72072
0.75995	0.14755	4.73530
0.76164	0.14767	4.74986
0.76333	0.14779	4.76440
0.76502	0.14791	4.77891
0.76671	0.14805	4.79341
0.76840	0.14818	4.80789
0.77009	0.14833	4.82234
0.77178	0.14848	4.83678
0.77347	0.14863	4.85119
0.77516	0.14879	4.86559
0.77685	0.14896	4.87997
0.77854	0.14913	4.89432
0.78023	0.14930	4.90866
0.78192	0.14948	4.92298
0.78361	0.14967	4.93729
0.78530	0.14986	4.95157
0.78699	0.15005	4.96584
0.78867	0.15025	4.98009
0.79036	0.15046	4.99432
0.79205	0.15066	5.00854
0.79374	0.15088	5.02274
0.79543	0.15109	5.03692
0.79712	0.15132	5.05109
0.79881	0.15154	5.06524
0.80050	0.15177	5.07937
0.80219	0.15201	5.09349
0.80388	0.15224	5.10759
0.80557	0.15249	5.12168
0.80726	0.15273	5.13575
0.80895	0.15298	5.14981
0.81064	0.15324	5.16385
0.81233	0.15349	5.17788
0.81402	0.15376	5.19190
0.81571	0.15402	5.20590
0.81740	0.15429	5.21988
0.81909	0.15456	5.23385
0.82078	0.15484	5.24781
0.82247	0.15512	5.26176
0.82416	0.15540	5.27569
0.82585	0.15569	5.28961
0.82754	0.15598	5.30351
0.82923	0.15627	5.31740
0.83092	0.15657	5.33128
0.83261	0.15687	5.34515
0.83430	0.15717	5.35900
0.83599	0.15748	5.37284
0.83768	0.15779	5.38667
0.83937	0.15810	5.40049
0.84106	0.15842	5.41429
0.84275	0.15874	5.42809
0.84443	0.15906	5.44187
0.84612	0.15939	5.45564
0.84781	0.15971	5.46940
0.84950	0.16005	5.48314
0.85119	0.16038	5.49688
0.85288	0.16072	5.51061
0.85457	0.16106	5.52432
0.85626	0.16140	5.53802
0.85795	0.16174	5.55172
0.85964	0.16209	5.56540
0.86133	0.16244	5.57907
0.86302	0.16280	5.59273
0.86471	0.16315	5.60638
0.86640	0.16351	5.62002
0.86809	0.16387	5.63365
0.86978	0.16424	5.64727
0.87147	0.16460	5.66088
0.87316	0.16497	5.67449
0.87485	0.16535	5.68808
0.87654	0.16572	5.70166
0.87823	0.16610	5.71523
0.87992	0.16648	5.72879
0.88161	0.16686	5.74235
0.88330	0.16724	5.75589
0.88499	0.16763	5.76943
0.88668	0.16802	5.78296
0.88837	0.16841	5.79647
0.89006	0.16880	5.80998
0.89175	0.16920	5.82348
0.89344	0.16960	5.83697
0.89513	0.17000	5.85046
0.89682	0.17040	5.86393
0.89851	0.17081	5.87740
0.90020	0.17121	5.89086
0.90188	0.17162	5.90431
0.90357	0.17204	5.91775
0.90526	0.17245	5.93118
0.90695	0.17287	5.94461
0.90864	0.17328	5.95802
0.91033	0.17370	5.97143
0.91202	0.17413	5.98483
0.91371	0.17455	5.99823
0.91540	0.17498	6.01161
0.91709	0.17541	6.02499
0.91878	0.17584	6.03837
0.92047	0.17627	6.05173
0.92216	0.17671	6.06509
0.92385	0.17714	6.07844
0.92554	0.17758	6.09178
0.92723	0.17802	6.10511
0.92892	0.17847	6.11844
0.93061	0.17891	6.13176
0.93230	0.17936	6.14507
0.93399	0.17981	6.15838
0.93568	0.18026	6.17168
0.93737	0.18071	6.18497
0.93906	0.18116	6.19826
0.94075	0.18162	6.21154
0.94244	0.18208	6.22481
0.94413	0.18254	6.23808
0.94582	0.18300	6.25134
0.94751	0.18346	6.26460
0.94920	0.18393	6.27784
0.95089	0.18440	6.29108
0.95258	0.18487	6.30432
0.95427	0.18534	6.31755
0.95596	0.18581	6.33077
0.95764	0.18629	6.34399
0.95933	0.18676	6.35720
0.96102	0.18724	6.37040
0.96271	0.18772	6.38360
0.96440	0.18820	6.39679
0.96609	0.18869	6.40998
0.96778	0.18917	6.42316
0.96947	0.18966	6.43633
0.97116	0.19015	6.44950
0.97285	0.19064	6.46266
0.97454	0.19113	6.47582
0.97623	0.19162	6.48897
0.97792	0.19212	6.50212
0.97961	0.19262	6.51526
0.98130	0.19311	6.52840
0.98299	0.19361	6.54153
0.98468	0.19412	6.55465
0.98637	0.19462	6.56777
0.98806	0.19512	6.58088
0.98975	0.19563	6.59399
0.99144	0.19614	6.60710
0.99313	0.19665	6.62019
0.99482	0.19716	6.63329
0.99651	0.19768	6.64637
0.99820	0.19819	6.65946
0.99989	0.19871	6.67254
1.00158	0.19922	6.68561
1.00327	0.19974	6.69868
1.00496	0.20027	6.71174
1.00665	0.20079	6.72480
1.00834	0.20131	6.73785
1.01003	0.20184	6.75090
1.01172	0.20236	6.76394
1.01341	0.20289	6.77698
1.01509	0.20342	6.79002
1.01678	0.20396	6.80305
1.01847	0.20449	6.81607
1.02016	0.20502	6.82909
1.02185	0.20556	6.84211
1.02354	0.20610	6.85512
1.02523	0.20664	6.86813
1.02692	0.20718	6.88113
1.02861	0.20772	6.89413
1.03030	0.20826	6.90712
1.03199	0.20881	6.92011
1.03368	0.20936	6.93310
1.03537	0.20990	6.94608
1.03706	0.21045	6.95906
1.03875	0.21100	6.97203
1.04044	0.21156	6.98500
1.04213	0.21211	6.99796
1.04382	0.21267	7.01092
1.04551	0.21322	7.02388
1.04720	0.21378	7.03683

File: dmref/data/au_25K.txt
Refractive index of gold at +25K
lambda [um]	n	k
0.55043	0.33610	2.48398
0.55212	0.32787	2.51163
0.55381	0.32006	2.53888
0.55550	0.31265	2.56576
0.55719	0.30561	2.59226
0.55888	0.29892	2.61841
0.56057	0.29255	2.64421
0.56225	0.28648	2.66968
0.56394	0.28070	2.69483
0.56563	0.27519	2.71966
0.56732	0.26993	2.74420
0.56901	0.26491	2.76845
0.57070	0.26011	2.79242
0.57239	0.25553	2.81611
0.57408	0.25115	2.83955
0.57577	0.24695	2.86273
0.57746	0.24294	2.88567
0.57915	0.23909	2.90838
0.58084	0.23541	2.93085
0.58253	0.23188	2.95311
0.58422	0.22849	2.97515
0.58591	0.22525	2.99698
0.58760	0.22213	3.01862
0.58929	0.21914	3.04006
0.59098	0.21626	3.06131
0.59267	0.21350	3.08238
0.59436	0.21085	3.10328
0.59605	0.20830	3.12401
0.59774	0.20584	3.14457
0.59943	0.20348	3.16497
0.60112	0.20121	3.18521
0.60281	0.19903	3.20530
0.60450	0.19693	3.22525
0.60619	0.19490	3.24505
0.60788	0.19296	3.26472
0.60957	0.19108	3.28425
0.61126	0.18927	3.30365
0.61295	0.18753	3.32292
0.61464	0.18585	3.34207
0.61633	0.18423	3.36110
0.61801	0.18267	3.38002
0.61970	0.18117	3.39882
0.62139	0.17972	3.41750
0.62308	0.17832	3.43609
0.62477	0.17698	3.45456
0.62646	0.17568	3.47294
0.62815	0.17443	3.49121
0.62984	0.17322	3.50939
0.63153	0.17205	3.52747
0.63322	0.17093	3.54547
0.63491	0.16985	3.56337
0.63660	0.16881	3.58118
0.63829	0.16780	3.59891
0.63998	0.16683	3.61656
0.64167	0.16589	3.63412
0.64336	0.16499	3.65160
0.64505	0.16412	3.66901
0.64674	0.16329	3.68634
0.64843	0.16248	3.70360
0.65012	0.16170	3.72078
0.65181	0.16095	3.73790
0.65350	0.16023	3.75494
0.65519	0.15954	3.77192
0.65688	0.15887	3.78883
0.65857	0.15823	3.80568
0.66026	0.15761	3.82246
0.66195	0.15701	3.83919
0.66364	0.15644	3.85585
0.66533	0.15589	3.87245
0.66702	0.15537	3.88900
0.66871	0.15486	3.90548
0.67040	0.15437	3.92192
0.67209	0.15391	3.93830
0.67378	0.15346	3.95462
0.67546	0.15303	3.97089
0.67715	0.15262	3.98711
0.67884	0.15223	4.00329
0.68053	0.15186	4.01941
0.68222	0.15150	4.03548
0.68391	0.15116	4.05151
0.68560	0.15083	4.06749
0.68729	0.15053	4.08343
0.68898	0.15023	4.09932
0.69067	0.14995	4.11517
0.69236	0.14969	4.13097
0.69405	0.14943	4.14673
0.69574	0.14920	4.16246
0.69743	0.14897	4.17814
0.69912	0.14876	4.19378
0.70081	0.14856	4.20938
0.70250	0.14838	4.22494
0.70419	0.14820	4.24047
0.70588	0.14804	4.25596
0.70757	0.14789	4.27141
0.70926	0.14775	4.28683
0.71095	0.14763	4.30221
0.71264	0.14751	4.31756
0.71433	0.14740	4.33288
0.71602	0.14731	4.34816
0.71771	0.14722	4.36341
0.71940	0.14714	4.37862
0.72109	0.14708	4.39381
0.72278	0.14702	4.40896
0.72447	0.14697	4.42408
0.72616	0.14693	4.43917
0.72785	0.14690	4.45424
0.72954	0.14688	4.46927
0.73122	0.14687	4.48428
0.73291	0.14687	4.49926
0.73460	0.14687	4.51421
0.73629	0.14688	4.52913
0.73798	0.14690	4.54402
0.73967	0.14693	4.55889
0.74136	0.14696	4.57374
0.74305	0.14700	4.58855
0.74474	0.14705	4.60334
0.74643	0.14711	4.61811
0.74812	0.14717	4.63286
0.74981	0.14725	4.64757
0.75150	0.14732	4.66227
0.75319	0.14741	4.67694
0.75488	0.14750	4.69159
0.75657	0.14759	4.70622
0.75826	0.14770	4.72082
0.75995	0.14781	4.73540
0.76164	0.14792	4.74996
0.76333	0.14804	4.76450
0.76502	0.14817	4.77902
0.76671	0.14830	4.79351
0.76840	0.14844	4.80799
0.77009	0.14858	4.82244
0.77178	0.14873	4.83688
0.77347	0.14889	4.85129
0.77516	0.14905	4.86569
0.77685	0.14921	4.88007
0.77854	0.14938	4.89443
0.78023	0.14956	4.90877
0.78192	0.14974	4.92309
0.78361	0.14993	4.93739
0.78530	0.15012	4.95168
0.78699	0.15031	4.96594
0.78867	0.15051	4.98020
0.79036	0.15071	4.99443
0.79205	0.15092	5.00864
0.79374	0.15114	5.02284
0.79543	0.15135	5.03703
0.79712	0.15158	5.05119
0.79881	0.15180	5.06534
0.80050	0.15203	5.07948
0.80219	0.15227	5.09360
0.80388	0.15250	5.10770
0.80557	0.15275	5.12179
0.80726	0.15299	5.13586
0.80895	0.15324	5.14992
0.81064	0.15350	5.16396
0.81233	0.15376	5.17799
0.81402	0.15402	5.19200
0.81571	0.15428	5.20600
0.81740	0.15455	5.21999
0.81909	0.15483	5.23396
0.82078	0.15510	5.24792
0.82247	0.15538	5.26186
0.82416	0.15567	5.27579
0.82585	0.15596	5.28971
0.82754	0.15625	5.30362
0.82923	0.15654	5.31751
0.83092	0.15684	5.33139
0.83261	0.15714	5.34525
0.83430	0.15744	5.35911
0.83599	0.15775	5.37295
0.83768	0.15806	5.38678
0.83937	0.15837	5.40059
0.84106	0.15869	5.41440
0.84275	0.15901	5.42819
0.84443	0.15933	5.44197
0.84612	0.15966	5.45574
0.84781	0.15999	5.46950
0.84950	0.16032	5.48325
0.85119	0.16065	5.49699
0.85288	0.16099	5.51071
0.85457	0.16133	5.52443
0.85626	0.16167	5.53813
0.85795	0.16202	5.55182
0.85964	0.16237	5.56550
0.86133	0.16272	5.57917
0.86302	0.16307	5.59284
0.86471	0.16343	5.60649
0.86640	0.16379	5.62013
0.86809	0.16415	5.63376
0.86978	0.16452	5.64738
0.87147	0.16488	5.66099
0.87316	0.16525	5.67459
0.87485	0.16563	5.68818
0.87654	0.16600	5.70176
0.87823	0.16638	5.71534
0.87992	0.16676	5.72890
0.88161	0.16714	5.74245
0.88330	0.16752	5.75600
0.88499	0.16791	5.76953
0.88668	0.16830	5.78306
0.88837	0.16869	5.79658
0.89006	0.16909	5.81009
0.89175	0.16948	5.82359
0.89344	0.16988	5.83708
0.89513	0.17028	5.85056
0.89682	0.17069	5.86403
0.89851	0.17109	5.87750
0.90020	0.17150	5.89096
0.90188	0.17191	5.90441
0.90357	0.17232	5.91785
0.90526	0.17274	5.93128
0.90695	0.17316	5.94471
0.90864	0.17358	5.95813
0.91033	0.17400	5.97153
0.91202	0.17442	5.98494
0.91371	0.17484	5.99833
0.91540	0.17527	6.01172
0.91709	0.17570	6.02510
0.91878	0.17613	6.03847
0.92047	0.17657	6.05183
0.92216	0.17700	6.06519
0.92385	0.17744	6.07854
0.92554	0.17788	6.09188
0.92723	0.17832	6.10521
0.92892	0.17876	6.11854
0.93061	0.17921	6.13186
0.93230	0.17966	6.14517
0.93399	0.18011	6.15848
0.93568	0.18056	6.17178
0.93737	0.18101	6.18507
0.93906	0.18147	6.19836
0.94075	0.18192	6.21164
0.94244	0.18238	6.22491
0.94413	0.18284	6.23818
0.94582	0.18331	6.25144
0.94751	0.18377	6.26469
0.94920	0.18424	6.27794
0.95089	0.18471	6.29118
0.95258	0.18518	6.30441
0.95427	0.18565	6.31764
0.95596	0.18612	6.33087
0.95764	0.18660	6.34408
0.95933	0.18707	6.35729
0.96102	0.18755	6.37049
0.96271	0.18803	6.38369
0.96440	0.18852	6.39688
0.96609	0.18900	6.41007
0.96778	0.18949	6.42325
0.96947	0.18997	6.43642
0.97116	0.19046	6.44959
0.97285	0.19096	6.46276
0.97454	0.19145	6.47591
0.97623	0.19194	6.48907
0.97792	0.19244	6.50221
0.97961	0.19294	6.51535
0.98130	0.19344	6.52849
0.98299	0.19394	6.54162
0.98468	0.19444	6.55474
0.98637	0.19494	6.56786
0.98806	0.19545	6.58097
0.98975	0.19596	6.59408
0.99144	0.19647	6.60719
0.99313	0.19698	6.62028
0.99482	0.19749	6.63338
0.99651	0.19800	6.64646
0.99820	0.19852	6.65955
0.99989	0.19904	6.67263
1.00158	0.19956	6.68570
1.00327	0.20008	6.69877
1.00496	0.20060	6.71183
1.00665	0.20112	6.72489
1.00834	0.20165	6.73794
1.01003	0.20217	6.75099
1.01172	0.20270	6.76403
1.01341	0.20323	6.77707
1.01509	0.20376	6.79011
1.01678	0.20429	6.80314
1.01847	0.20483	6.81616
1.02016	0.20536	6.82918
1.02185	0.20590	6.84220
1.02354	0.20644	6.85521
1.02523	0.20698	6.86821
1.02692	0.20752	6.88122
1.02861	0.20806	6.89421
1.03030	0.20861	6.90721
1.03199	0.20916	6.92020
1.03368	0.20970	6.93318
1.03537	0.21025	6.94616
1.03706	0.21080	6.95914
1.03875	0.21135	6.97211
1.04044	0.21191	6.98508
1.04213	0.21246	6.99804
1.04382	0.21302	7.01100
1.04551	0.21358	7.02396
1.04720	0.21414	7.03691

File: dmref/data/au_26K.txt
Refractive index of gold at +26K
lambda [um]	n	k
0.55043	0.33657	2.48384
0.55212	0.32833	2.51149
0.55381	0.32052	2.53875
0.55550	0.31310	2.56563
0.55719	0.30606	2.59214
0.55888	0.29936	2.61829
0.56057	0.29298	2.64410
0.56225	0.28691	2.66957
0.56394	0.28112	2.69472
0.56563	0.27560	2.71956
0.56732	0.27034	2.74411
0.56901	0.26531	2.76836
0.57070	0.26051	2.79233
0.57239	0.25593	2.81603
0.57408	0.25154	2.83947
0.57577	0.24734	2.86266
0.57746	0.24332	2.88560
0.57915	0.23947	2.90831
0.58084	0.23579	2.93079
0.58253	0.23225	2.95305
0.58422	0.22886	2.97509
0.58591	0.22561	2.99693
0.58760	0.22249	3.01857
0.58929	0.21949	3.04001
0.59098	0.21661	3.06127
0.59267	0.21385	3.08235
0.59436	0.21119	3.10324
0.59605	0.20864	3.12397
0.59774	0.20618	3.14454
0.59943	0.20382	3.16494
0.60112	0.20155	3.18519
0.60281	0.19936	3.20528
0.60450	0.19726	3.22523
0.60619	0.19523	3.24504
0.60788	0.19328	3.26471
0.60957	0.19140	3.28424
0.61126	0.18959	3.30364
0.61295	0.18784	3.32292
0.61464	0.18616	3.34207
0.61633	0.18454	3.36110
0.61801	0.18298	3.38002
0.61970	0.18148	3.39882
0.62139	0.18003	3.41751
0.62308	0.17863	3.43610
0.62477	0.17728	3.45458
0.62646	0.17598	3.47295
0.62815	0.17472	3.49123
0.62984	0.17352	3.50941
0.63153	0.17235	3.52750
0.63322	0.17123	3.54549
0.63491	0.17014	3.56340
0.63660	0.16910	3.58121
0.63829	0.16809	3.59894
0.63998	0.16712	3.61659
0.64167	0.16618	3.63416
0.64336	0.16528	3.65164
0.64505	0.16441	3.66905
0.64674	0.16357	3.68638
0.64843	0.16276	3.70364
0.65012	0.16198	3.72083
0.65181	0.16123	3.73795
0.65350	0.16051	3.75499
0.65519	0.15982	3.77197
0.65688	0.15915	3.78888
0.65857	0.15850	3.80573
0.66026	0.15788	3.82252
0.66195	0.15729	3.83924
0.66364	0.15672	3.85591
0.66533	0.15617	3.87251
0.66702	0.15564	3.88906
0.66871	0.15513	3.90555
0.67040	0.15464	3.92198
0.67209	0.15418	3.93836
0.67378	0.15373	3.95469
0.67546	0.15330	3.97096
0.67715	0.15289	3.98718
0.67884	0.15250	4.00336
0.68053	0.15212	4.01948
0.68222	0.15177	4.03555
0.68391	0.15142	4.05158
0.68560	0.15110	4.06757
0.68729	0.15079	4.08350
0.68898	0.15049	4.09939
0.69067	0.15021	4.11524
0.69236	0.14995	4.13105
0.69405	0.14970	4.14681
0.69574	0.14946	4.16254
0.69743	0.14923	4.17822
0.69912	0.14902	4.19386
0.70081	0.14882	4.20946
0.70250	0.14864	4.22503
0.70419	0.14846	4.24055
0.70588	0.14830	4.25604
0.70757	0.14815	4.27150
0.70926	0.14801	4.28692
0.71095	0.14788	4.30230
0.71264	0.14777	4.31765
0.71433	0.14766	4.33296
0.71602	0.14756	4.34825
0.71771	0.14748	4.36349
0.71940	0.14740	4.37871
0.72109	0.14733	4.39390
0.72278	0.14728	4.40905
0.72447	0.14723	4.42417
0.72616	0.14719	4.43927
0.72785	0.14716	4.45433
0.72954	0.14714	4.46937
0.73122	0.14712	4.48437
0.73291	0.14712	4.49935
0.73460	0.14712	4.51430
0.73629	0.14714	4.52922
0.73798	0.14716	4.54412
0.73967	0.14718	4.55899
0.74136	0.14722	4.57383
0.74305	0.14726	4.58865
0.74474	0.14731	4.60344
0.74643	0.14737	4.61821
0.74812	0.14743	4.63295
0.74981	0.14750	4.64767
0.75150	0.14758	4.66237
0.75319	0.14766	4.67704
0.75488	0.14775	4.69169
0.75657	0.14785	4.70632
0.75826	0.14795	4.72092
0.75995	0.14806	4.73550
0.76164	0.14818	4.75006
0.76333	0.14830	4.76460
0.76502	0.14843	4.77912
0.76671	0.14856	4.79362
0.76840	0.14870	4.80809
0.77009	0.14884	4.82255
0.77178	0.14899	4.83698
0.77347	0.14915	4.85140
0.77516	0.14931	4.86580
0.77685	0.14947	4.88017
0.77854	0.14964	4.89453
0.78023	0.14982	4.90887
0.78192	0.15000	4.92319
0.78361	0.15018	4.93750
0.78530	0.15037	4.95178
0.78699	0.15057	4.96605
0.78867	0.15077	4.98030
0.79036	0.15097	4.99453
0.79205	0.15118	5.00875
0.79374	0.15140	5.02295
0.79543	0.15161	5.03713
0.79712	0.15184	5.05130
0.79881	0.15206	5.06545
0.80050	0.15229	5.07959
0.80219	0.15253	5.09370
0.80388	0.15277	5.10781
0.80557	0.15301	5.12190
0.80726	0.15326	5.13597
0.80895	0.15351	5.15003
0.81064	0.15376	5.16407
0.81233	0.15402	5.17810
0.81402	0.15428	5.19211
0.81571	0.15455	5.20611
0.81740	0.15482	5.22010
0.81909	0.15509	5.23407
0.82078	0.15537	5.24803
0.82247	0.15565	5.26197
0.82416	0.15593	5.27590
0.82585	0.15622	5.28982
0.82754	0.15651	5.30372
0.82923	0.15681	5.31762
0.83092	0.15710	5.33150
0.83261	0.15741	5.34536
0.83430	0.15771	5.35922
0.83599	0.15802	5.37306
0.83768	0.15833	5.38689
0.83937	0.15864	5.40070
0.84106	0.15896	5.41451
0.84275	0.15928	5.42830
0.84443	0.15960	5.44208
0.84612	0.15993	5.45585
0.84781	0.16026	5.46961
0.84950	0.16059	5.48336
0.85119	0.16092	5.49709
0.85288	0.16126	5.51082
0.85457	0.16160	5.52453
0.85626	0.16195	5.53824
0.85795	0.16229	5.55193
0.85964	0.16264	5.56561
0.86133	0.16299	5.57928
0.86302	0.16335	5.59294
0.86471	0.16371	5.60659
0.86640	0.16407	5.62023
0.86809	0.16443	5.63387
0.86978	0.16479	5.64749
0.87147	0.16516	5.66110
0.87316	0.16553	5.67470
0.87485	0.16591	5.68829
0.87654	0.16628	5.70187
0.87823	0.16666	5.71544
0.87992	0.16704	5.72901
0.88161	0.16742	5.74256
0.88330	0.16781	5.75610
0.88499	0.16820	5.76964
0.88668	0.16859	5.78317
0.88837	0.16898	5.79668
0.89006	0.16937	5.81019
0.89175	0.16977	5.82369
0.89344	0.17017	5.83718
0.89513	0.17057	5.85067
0.89682	0.17098	5.86414
0.89851	0.17138	5.87761
0.90020	0.17179	5.89106
0.90188	0.17220	5.90451
0.90357	0.17262	5.91795
0.90526	0.17303	5.93139
0.90695	0.17345	5.94481
0.90864	0.17387	5.95823
0.91033	0.17429	5.97164
0.91202	0.17471	5.98504
0.91371	0.17514	5.99843
0.91540	0.17557	6.01182
0.91709	0.17600	6.02520
0.91878	0.17643	6.03857
0.92047	0.17686	6.05193
0.92216	0.17730	6.06529
0.92385	0.17774	6.07864
0.92554	0.17818	6.09198
0.92723	0.17862	6.10531
0.92892	0.17907	6.11864
0.93061	0.17951	6.13196
0.93230	0.17996	6.14527
0.93399	0.18041	6.15858
0.93568	0.18086	6.17188
0.93737	0.18132	6.18517
0.93906	0.18177	6.19846
0.94075	0.18223	6.21174
0.94244	0.18269	6.22501
0.94413	0.18315	6.23828
0.94582	0.18361	6.25154
0.94751	0.18408	6.26479
0.94920	0.18455	6.27804
0.95089	0.18502	6.29128
0.95258	0.18549	6.30451
0.95427	0.18596	6.31774
0.95596	0.18643	6.33096
0.95764	0.18691	6.34418
0.95933	0.18739	6.35739
0.96102	0.18787	6.37059
0.96271	0.18835	6.38379
0.96440	0.18883	6.39698
0.96609	0.18932	6.41017
0.96778	0.18980	6.42335
0.96947	0.19029	6.43652
0.97116	0.19078	6.44969
0.97285	0.19127	6.46285
0.97454	0.19177	6.47601
0.97623	0.19226	6.48916
0.97792	0.19276	6.50231
0.97961	0.19326	6.51545
0.98130	0.19376	6.52858
0.98299	0.19426	6.54171
0.98468	0.19476	6.55483
0.98637	0.19527	6.56795
0.98806	0.19578	6.58107
0.98975	0.19628	6.59417
0.99144	0.19679	6.60728
0.99313	0.19731	6.62038
0.99482	0.19782	6.63347
0.99651	0.19833	6.64656
0.99820	0.19885	6.65964
0.99989	0.19937	6.67272
1.00158	0.19989	6.68579
1.00327	0.20041	6.69886
1.00496	0.20093	6.71192
1.00665	0.20146	6.72498
1.00834	0.20198	6.73803
1.01003	0.20251	6.75108
1.01172	0.20304	6.76412
1.01341	0.20357	6.77716
1.01509	0.20410	6.79019
1.01678	0.20463	6.80322
1.01847	0.20517	6.81625
1.02016	0.20571	6.82927
1.02185	0.20624	6.84228
1.02354	0.20678	6.85529
1.02523	0.20732	6.86830
1.02692	0.20787	6.88130
1.02861	0.20841	6.89430
1.03030	0.20896	6.90729
1.03199	0.20950	6.92028
1.03368	0.21005	6.93327
1.03537	0.21060	6.94625
1.03706	0.21115	6.95922
1.03875	0.21171	6.97219
1.04044	0.21226	6.98516
1.04213	0.21282	6.99812
1.04382	0.21337	7.01108
1.04551	0.21393	7.02404
1.04720	0.21449	7.03699

File: dmref/data/au_27K.txt
Refractive index of gold at +27K
lambda [um]	n	k
0.55043	0.33702	2.48370
0.55212	0.32878	2.51136
0.55381	0.32096	2.53862
0.55550	0.31354	2.56550
0.55719	0.30648	2.59202
0.55888	0.29978	2.61817
0.56057	0.29339	2.64398
0.56225	0.28732	2.66946
0.56394	0.28153	2.69462
0.56563	0.27600	2.71946
0.56732	0.27074	2.74401
0.56901	0.26571	2.76826
0.57070	0.26090	2.79224
0.57239	0.25631	2.81594
0.57408	0.25192	2.83939
0.57577	0.24771	2.86258
0.57746	0.24369	2.88553
0.57915	0.23984	2.90824
0.58084	0.23615	2.93072
0.58253	0.23261	2.95298
0.58422	0.22922	2.97503
0.58591	0.22596	2.99687
0.58760	0.22284	3.01852
0.58929	0.21984	3.03997
0.59098	0.21696	3.06123
0.59267	0.21419	3.08231
0.59436	0.21153	3.10321
0.59605	0.20897	3.12394
0.59774	0.20651	3.14451
0.59943	0.20415	3.16491
0.60112	0.20187	3.18516
0.60281	0.19969	3.20526
0.60450	0.19758	3.22521
0.60619	0.19555	3.24502
0.60788	0.19359	3.26469
0.60957	0.19171	3.28423
0.61126	0.18990	3.30364
0.61295	0.18815	3.32292
0.61464	0.18647	3.34207
0.61633	0.18485	3.36111
0.61801	0.18329	3.38002
0.61970	0.18178	3.39883
0.62139	0.18033	3.41752
0.62308	0.17893	3.43611
0.62477	0.17757	3.45459
0.62646	0.17627	3.47297
0.62815	0.17502	3.49125
0.62984	0.17381	3.50943
0.63153	0.17264	3.52752
0.63322	0.17151	3.54552
0.63491	0.17043	3.56342
0.63660	0.16938	3.58124
0.63829	0.16837	3.59897
0.63998	0.16740	3.61662
0.64167	0.16646	3.63419
0.64336	0.16556	3.65168
0.64505	0.16469	3.66909
0.64674	0.16385	3.68642
0.64843	0.16304	3.70369
0.65012	0.16226	3.72087
0.65181	0.16151	3.73799
0.65350	0.16078	3.75504
0.65519	0.16009	3.77202
0.65688	0.15942	3.78894
0.65857	0.15877	3.80579
0.66026	0.15815	3.82257
0.66195	0.15756	3.83930
0.66364	0.15698	3.85596
0.66533	0.15643	3.87257
0.66702	0.15590	3.88912
0.66871	0.15540	3.90561
0.67040	0.15491	3.92204
0.67209	0.15444	3.93842
0.67378	0.15399	3.95475
0.67546	0.15356	3.97103
0.67715	0.15315	3.98725
0.67884	0.15276	4.00342
0.68053	0.15238	4.01955
0.68222	0.15203	4.03563
0.68391	0.15168	4.05166
0.68560	0.15136	4.06764
0.68729	0.15105	4.08358
0.68898	0.15075	4.09947
0.69067	0.15047	4.11532
0.69236	0.15020	4.13113
0.69405	0.14995	4.14689
0.69574	0.14971	4.16261
0.69743	0.14949	4.17830
0.69912	0.14928	4.19394
0.70081	0.14908	4.20954
0.70250	0.14889	4.22511
0.70419	0.14872	4.24064
0.70588	0.14856	4.25613
0.70757	0.14840	4.27158
0.70926	0.14827	4.28700
0.71095	0.14814	4.30239
0.71264	0.14802	4.31774
0.71433	0.14791	4.33305
0.71602	0.14782	4.34834
0.71771	0.14773	4.36358
0.71940	0.14765	4.37880
0.72109	0.14759	4.39399
0.72278	0.14753	4.40914
0.72447	0.14748	4.42427
0.72616	0.14744	4.43936
0.72785	0.14741	4.45443
0.72954	0.14739	4.46946
0.73122	0.14738	4.48447
0.73291	0.14737	4.49945
0.73460	0.14738	4.51440
0.73629	0.14739	4.52932
0.73798	0.14741	4.54422
0.73967	0.14743	4.55909
0.74136	0.14747	4.57393
0.74305	0.14751	4.58875
0.74474	0.14756	4.60354
0.74643	0.14762	4.61831
0.74812	0.14768	4.63305
0.74981	0.14775	4.64777
0.75150	0.14783	4.66247
0.75319	0.14791	4.67714
0.75488	0.14800	4.69179
0.75657	0.14810	4.70642
0.75826	0.14820	4.72102
0.75995	0.14831	4.73560
0.76164	0.14843	4.75017
0.76333	0.14855	4.76470
0.76502	0.14868	4.77922
0.76671	0.14881	4.79372
0.76840	0.14895	4.80820
0.77009	0.14909	4.82265
0.77178	0.14924	4.83709
0.77347	0.14940	4.85150
0.77516	0.14956	4.86590
0.77685	0.14973	4.88028
0.77854	0.14990	4.89464
0.78023	0.15007	4.90898
0.78192	0.15025	4.92330
0.78361	0.15044	4.93760
0.78530	0.15063	4.95189
0.78699	0.15082	4.96616
0.78867	0.15102	4.98041
0.79036	0.15123	4.99464
0.79205	0.15144	5.00886
0.79374	0.15165	5.02306
0.79543	0.15187	5.03724
0.79712	0.15209	5.05141
0.79881	0.15232	5.06556
0.80050	0.15255	5.07969
0.80219	0.15279	5.09381
0.80388	0.15302	5.10791
0.80557	0.15327	5.12200
0.80726	0.15352	5.13608
0.80895	0.15377	5.15013
0.81064	0.15402	5.16418
0.81233	0.15428	5.17821
0.81402	0.15454	5.19222
0.81571	0.15481	5.20622
0.81740	0.15508	5.22021
0.81909	0.15535	5.23418
0.82078	0.15563	5.24813
0.82247	0.15591	5.26208
0.82416	0.15620	5.27601
0.82585	0.15648	5.28993
0.82754	0.15678	5.30383
0.82923	0.15707	5.31772
0.83092	0.15737	5.33160
0.83261	0.15767	5.34547
0.83430	0.15798	5.35932
0.83599	0.15828	5.37317
0.83768	0.15859	5.38699
0.83937	0.15891	5.40081
0.84106	0.15923	5.41462
0.84275	0.15955	5.42841
0.84443	0.15987	5.44219
0.84612	0.16020	5.45596
0.84781	0.16053	5.46972
0.84950	0.16086	5.48347
0.85119	0.16119	5.49720
0.85288	0.16153	5.51093
0.85457	0.16187	5.52464
0.85626	0.16222	5.53834
0.85795	0.16257	5.55204
0.85964	0.16292	5.56572
0.86133	0.16327	5.57939
0.86302	0.16362	5.59305
0.86471	0.16398	5.60670
0.86640	0.16434	5.62034
0.86809	0.16470	5.63397
0.86978	0.16507	5.64759
0.87147	0.16544	5.66120
0.87316	0.16581	5.67480
0.87485	0.16618	5.68840
0.87654	0.16656	5.70198
0.87823	0.16694	5.71555
0.87992	0.16732	5.72911
0.88161	0.16770	5.74267
0.88330	0.16809	5.75621
0.88499	0.16848	5.76974
0.88668	0.16887	5.78327
0.88837	0.16926	5.79679
0.89006	0.16966	5.81030
0.89175	0.17005	5.82380
0.89344	0.17045	5.83729
0.89513	0.17086	5.85077
0.89682	0.17126	5.86424
0.89851	0.17167	5.87771
0.90020	0.17208	5.89117
0.90188	0.17249	5.90462
0.90357	0.17290	5.91806
0.90526	0.17332	5.93149
0.90695	0.17374	5.94492
0.90864	0.17416	5.95833
0.91033	0.17458	5.97174
0.91202	0.17500	5.98514
0.91371	0.17543	5.99854
0.91540	0.17586	6.01192
0.91709	0.17629	6.02530
0.91878	0.17672	6.03867
0.92047	0.17716	6.05203
0.92216	0.17760	6.06539
0.92385	0.17803	6.07874
0.92554	0.17848	6.09208
0.92723	0.17892	6.10541
0.92892	0.17936	6.11874
0.93061	0.17981	6.13206
0.93230	0.18026	6.14538
0.93399	0.18071	6.15868
0.93568	0.18116	6.17198
0.93737	0.18162	6.18527
0.93906	0.18207	6.19856
0.94075	0.18253	6.21184
0.94244	0.18299	6.22511
0.94413	0.18346	6.23838
0.94582	0.18392	6.25164
0.94751	0.18439	6.26489
0.94920	0.18485	6.27814
0.95089	0.18532	6.29138
0.95258	0.18579	6.30461
0.95427	0.18627	6.31784
0.95596	0.18674	6.33106
0.95764	0.18722	6.34427
0.95933	0.18770	6.35748
0.96102	0.18818	6.37069
0.96271	0.18866	6.38388
0.96440	0.18915	6.39708
0.96609	0.18963	6.41026
0.96778	0.19012	6.42344
0.96947	0.19061	6.43662
0.97116	0.19110	6.44978
0.97285	0.19159	6.46295
0.97454	0.19209	6.47610
0.97623	0.19258	6.48925
0.97792	0.19308	6.50240
0.97961	0.19358	6.51554
0.98130	0.19408	6.52867
0.98299	0.19458	6.54180
0.98468	0.19509	6.55493
0.98637	0.19559	6.56805
0.98806	0.19610	6.58116
0.98975	0.19661	6.59427
0.99144	0.19712	6.60737
0.99313	0.19763	6.62047
0.99482	0.19815	6.63356
0.99651	0.19866	6.64665
0.99820	0.19918	6.65973
0.99989	0.19970	6.67281
1.00158	0.20022	6.68588
1.00327	0.20074	6.69894
1.00496	0.20126	6.71201
1.00665	0.20179	6.72506
1.00834	0.20232	6.73812
1.01003	0.20284	6.75116
1.01172	0.20337	6.76421
1.01341	0.20391	6.77725
1.01509	0.20444	6.79028
1.01678	0.20497	6.80331
1.01847	0.20551	6.81633
1.02016	0.20605	6.82935
1.02185	0.20658	6.84237
1.02354	0.20713	6.85538
1.02523	0.20767	6.86838
1.02692	0.20821	6.88139
1.02861	0.20876	6.89438
1.03030	0.20930	6.90738
1.03199	0.20985	6.92037
1.03368	0.21040	6.93335
1.03537	0.21095	6.94633
1.03706	0.21150	6.95930
1.03875	0.21205	6.97228
1.04044	0.21261	6.98524
1.04213	0.21317	6.99821
1.04382	0.21372	7.01117
1.04551	0.21428	7.02412
1.04720	0.21484	7.03707

File: dmref/data/au_28K.txt
Refractive index of gold at +28K
lambda [um]	n	k
0.55043	0.33743	2.48356
0.55212	0.32919	2.51122
0.55381	0.32136	2.53849
0.55550	0.31394	2.56538
0.55719	0.30688	2.59189
0.55888	0.30017	2.61805
0.56057	0.29378	2.64387
0.56225	0.28770	2.66935
0.56394	0.28191	2.69451
0.56563	0.27638	2.71936
0.56732	0.27111	2.74391
0.56901	0.26607	2.76817
0.57070	0.26126	2.79215
0.57239	0.25667	2.81586
0.57408	0.25227	2.83931
0.57577	0.24807	2.86250
0.57746	0.24404	2.88545
0.57915	0.24019	2.90817
0.58084	0.23649	2.93066
0.58253	0.23295	2.95292
0.58422	0.22955	2.97498
0.58591	0.22630	2.99682
0.58760	0.22317	3.01847
0.58929	0.22017	3.03992
0.59098	0.21728	3.06118
0.59267	0.21451	3.08227
0.59436	0.21185	3.10317
0.59605	0.20929	3.12391
0.59774	0.20683	3.14448
0.59943	0.20446	3.16489
0.60112	0.20219	3.18514
0.60281	0.19999	3.20524
0.60450	0.19788	3.22520
0.60619	0.19585	3.24501
0.60788	0.19390	3.26468
0.60957	0.19201	3.28422
0.61126	0.19020	3.30363
0.61295	0.18845	3.32291
0.61464	0.18676	3.34207
0.61633	0.18514	3.36111
0.61801	0.18358	3.38003
0.61970	0.18207	3.39884
0.62139	0.18061	3.41753
0.62308	0.17921	3.43612
0.62477	0.17786	3.45460
0.62646	0.17656	3.47299
0.62815	0.17530	3.49127
0.62984	0.17409	3.50945
0.63153	0.17292	3.52754
0.63322	0.17179	3.54554
0.63491	0.17070	3.56345
0.63660	0.16966	3.58127
0.63829	0.16865	3.59900
0.63998	0.16767	3.61666
0.64167	0.16673	3.63422
0.64336	0.16583	3.65172
0.64505	0.16496	3.66913
0.64674	0.16411	3.68646
0.64843	0.16330	3.70373
0.65012	0.16252	3.72092
0.65181	0.16177	3.73804
0.65350	0.16105	3.75509
0.65519	0.16035	3.77207
0.65688	0.15968	3.78899
0.65857	0.15903	3.80584
0.66026	0.15841	3.82263
0.66195	0.15782	3.83935
0.66364	0.15724	3.85602
0.66533	0.15669	3.87263
0.66702	0.15616	3.88917
0.66871	0.15565	3.90567
0.67040	0.15516	3.92210
0.67209	0.15470	3.93849
0.67378	0.15425	3.95481
0.67546	0.15382	3.97109
0.67715	0.15341	3.98732
0.67884	0.15301	4.00349
0.68053	0.15264	4.01962
0.68222	0.15228	4.03570
0.68391	0.15194	4.05173
0.68560	0.15161	4.06771
0.68729	0.15130	4.08365
0.68898	0.15100	4.09954
0.69067	0.15072	4.11539
0.69236	0.15045	4.13120
0.69405	0.15020	4.14697
0.69574	0.14996	4.16269
0.69743	0.14974	4.17838
0.69912	0.14953	4.19402
0.70081	0.14933	4.20962
0.70250	0.14914	4.22519
0.70419	0.14897	4.24072
0.70588	0.14880	4.25621
0.70757	0.14865	4.27167
0.70926	0.14851	4.28709
0.71095	0.14838	4.30247
0.71264	0.14827	4.31782
0.71433	0.14816	4.33314
0.71602	0.14806	4.34842
0.71771	0.14798	4.36367
0.71940	0.14790	4.37889
0.72109	0.14783	4.39408
0.72278	0.14777	4.40923
0.72447	0.14773	4.42436
0.72616	0.14769	4.43945
0.72785	0.14766	4.45452
0.72954	0.14764	4.46955
0.73122	0.14762	4.48456
0.73291	0.14762	4.49954
0.73460	0.14762	4.51449
0.73629	0.14763	4.52941
0.73798	0.14765	4.54431
0.73967	0.14768	4.55918
0.74136	0.14772	4.57403
0.74305	0.14776	4.58885
0.74474	0.14781	4.60364
0.74643	0.14786	4.61841
0.74812	0.14793	4.63315
0.74981	0.14800	4.64787
0.75150	0.14808	4.66257
0.75319	0.14816	4.67724
0.75488	0.14825	4.69189
0.75657	0.14835	4.70652
0.75826	0.14845	4.72112
0.75995	0.14856	4.73571
0.76164	0.14868	4.75027
0.76333	0.14880	4.76481
0.76502	0.14893	4.77932
0.76671	0.14906	4.79382
0.76840	0.14920	4.80830
0.77009	0.14934	4.82275
0.77178	0.14949	4.83719
0.77347	0.14965	4.85161
0.77516	0.14981	4.86600
0.77685	0.14997	4.88038
0.77854	0.15015	4.89474
0.78023	0.15032	4.90908
0.78192	0.15050	4.92340
0.78361	0.15069	4.93771
0.78530	0.15088	4.95199
0.78699	0.15107	4.96626
0.78867	0.15128	4.98051
0.79036	0.15148	4.99475
0.79205	0.15169	5.00896
0.79374	0.15190	5.02316
0.79543	0.15212	5.03735
0.79712	0.15234	5.05151
0.79881	0.15257	5.06566
0.80050	0.15280	5.07980
0.80219	0.15304	5.09392
0.80388	0.15328	5.10802
0.80557	0.15352	5.12211
0.80726	0.15377	5.13618
0.80895	0.15402	5.15024
0.81064	0.15428	5.16428
0.81233	0.15454	5.17831
0.81402	0.15480	5.19233
0.81571	0.15507	5.20633
0.81740	0.15534	5.22031
0.81909	0.15561	5.23428
0.82078	0.15589	5.24824
0.82247	0.15617	5.26219
0.82416	0.15645	5.27612
0.82585	0.15674	5.29004
0.82754	0.15703	5.30394
0.82923	0.15733	5.31783
0.83092	0.15763	5.33171
0.83261	0.15793	5.34558
0.83430	0.15824	5.35943
0.83599	0.15854	5.37327
0.83768	0.15886	5.38710
0.83937	0.15917	5.40092
0.84106	0.15949	5.41472
0.84275	0.15981	5.42852
0.84443	0.16013	5.44230
0.84612	0.16046	5.45607
0.84781	0.16079	5.46983
0.84950	0.16112	5.48357
0.85119	0.16146	5.49731
0.85288	0.16180	5.51103
0.85457	0.16214	5.52475
0.85626	0.16249	5.53845
0.85795	0.16283	5.55214
0.85964	0.16318	5.56582
0.86133	0.16354	5.57950
0.86302	0.16389	5.59316
0.86471	0.16425	5.60681
0.86640	0.16461	5.62045
0.86809	0.16497	5.63408
0.86978	0.16534	5.64770
0.87147	0.16571	5.66131
0.87316	0.16608	5.67491
0.87485	0.16646	5.68850
0.87654	0.16683	5.70208
0.87823	0.16721	5.71565
0.87992	0.16759	5.72922
0.88161	0.16798	5.74277
0.88330	0.16836	5.75631
0.88499	0.16875	5.76985
0.88668	0.16914	5.78338
0.88837	0.16954	5.79689
0.89006	0.16993	5.81040
0.89175	0.17033	5.82390
0.89344	0.17073	5.83739
0.89513	0.17114	5.85087
0.89682	0.17154	5.86435
0.89851	0.17195	5.87781
0.90020	0.17236	5.89127
0.90188	0.17277	5.90472
0.90357	0.17319	5.91816
0.90526	0.17360	5.93159
0.90695	0.17402	5.94502
0.90864	0.17444	5.95843
0.91033	0.17487	5.97184
0.91202	0.17529	5.98524
0.91371	0.17572	5.99864
0.91540	0.17615	6.01202
0.91709	0.17658	6.02540
0.91878	0.17701	6.03877
0.92047	0.17745	6.05214
0.92216	0.17789	6.06549
0.92385	0.17832	6.07884
0.92554	0.17877	6.09218
0.92723	0.17921	6.10551
0.92892	0.17966	6.11884
0.93061	0.18010	6.13216
0.93230	0.18055	6.14547
0.93399	0.18100	6.15878
0.93568	0.18146	6.17208
0.93737	0.18191	6.18537
0.93906	0.18237	6.19866
0.94075	0.18283	6.21194
0.94244	0.18329	6.22521
0.94413	0.18375	6.23847
0.94582	0.18422	6.25173
0.94751	0.18469	6.26499
0.94920	0.18515	6.27823
0.95089	0.18562	6.29147
0.95258	0.18610	6.30471
0.95427	0.18657	6.31793
0.95596	0.18705	6.33116
0.95764	0.18752	6.34437
0.95933	0.18800	6.35758
0.96102	0.18849	6.37078
0.96271	0.18897	6.38398
0.96440	0.18945	6.39717
0.96609	0.18994	6.41036
0.96778	0.19043	6.42354
0.96947	0.19092	6.43671
0.97116	0.19141	6.44988
0.97285	0.19190	6.46304
0.97454	0.19240	6.47620
0.97623	0.19289	6.48935
0.97792	0.19339	6.50249
0.97961	0.19389	6.51563
0.98130	0.19439	6.52877
0.98299	0.19490	6.54189
0.98468	0.19540	6.55502
0.98637	0.19591	6.56814
0.98806	0.19642	6.58125
0.98975	0.19693	6.59436
0.99144	0.19744	6.60746
0.99313	0.19795	6.62056
0.99482	0.19847	6.63365
0.99651	0.19898	6.64674
0.99820	0.19950	6.65982
0.99989	0.20002	6.67289
1.00158	0.20054	6.68597
1.00327	0.20107	6.69903
1.00496	0.20159	6.71210
1.00665	0.20212	6.72515
1.00834	0.20264	6.73820
1.01003	0.20317	6.75125
1.01172	0.20370	6.76429
1.01341	0.20424	6.77733
1.01509	0.20477	6.79037
1.01678	0.20530	6.80339
1.01847	0.20584	6.81642
1.02016	0.20638	6.82944
1.02185	0.20692	6.84245
1.02354	0.20746	6.85546
1.02523	0.20800	6.86847
1.02692	0.20855	6.88147
1.02861	0.20909	6.89447
1.03030	0.20964	6.90746
1.03199	0.21019	6.92045
1.03368	0.21074	6.93343
1.03537	0.21129	6.94641
1.03706	0.21184	6.95939
1.03875	0.21240	6.97236
1.04044	0.21295	6.98533
1.04213	0.21351	6.99829
1.04382	0.21407	7.01125
1.04551	0.21463	7.02420
1.04720	0.21519	7.03715

File: dmref/data/au_29K.txt
Refractive index of gold at +29K
lambda [um]	n	k
0.55043	0.33780	2.48342
0.55212	0.32955	2.51109
0.55381	0.32172	2.53837
0.55550	0.31429	2.56526
0.55719	0.30723	2.59178
0.55888	0.30052	2.61794
0.56057	0.29413	2.64376
0.56225	0.28804	2.66925
0.56394	0.28225	2.69441
0.56563	0.27672	2.71927
0.56732	0.27144	2.74382
0.56901	0.26641	2.76808
0.57070	0.26159	2.79207
0.57239	0.25700	2.81578
0.57408	0.25260	2.83923
0.57577	0.24839	2.86243
0.57746	0.24436	2.88539
0.57915	0.24050	2.90810
0.58084	0.23681	2.93059
0.58253	0.23326	2.95286
0.58422	0.22986	2.97492
0.58591	0.22660	2.99677
0.58760	0.22347	3.01842
0.58929	0.22047	3.03987
0.59098	0.21758	3.06114
0.59267	0.21481	3.08223
0.59436	0.21215	3.10314
0.59605	0.20959	3.12387
0.59774	0.20712	3.14445
0.59943	0.20475	3.16486
0.60112	0.20247	3.18511
0.60281	0.20028	3.20522
0.60450	0.19817	3.22518
0.60619	0.19614	3.24499
0.60788	0.19418	3.26467
0.60957	0.19229	3.28421
0.61126	0.19048	3.30362
0.61295	0.18873	3.32291
0.61464	0.18704	3.34207
0.61633	0.18542	3.36111
0.61801	0.18385	3.38003
0.61970	0.18234	3.39884
0.62139	0.18088	3.41754
0.62308	0.17948	3.43613
0.62477	0.17813	3.45462
0.62646	0.17682	3.47300
0.62815	0.17556	3.49128
0.62984	0.17435	3.50947
0.63153	0.17318	3.52756
0.63322	0.17205	3.54556
0.63491	0.17097	3.56347
0.63660	0.16992	3.58130
0.63829	0.16890	3.59903
0.63998	0.16793	3.61668
0.64167	0.16699	3.63426
0.64336	0.16608	3.65175
0.64505	0.16521	3.66916
0.64674	0.16437	3.68650
0.64843	0.16356	3.70377
0.65012	0.16278	3.72096
0.65181	0.16202	3.73808
0.65350	0.16130	3.75513
0.65519	0.16060	3.77211
0.65688	0.15993	3.78903
0.65857	0.15928	3.80589
0.66026	0.15866	3.82268
0.66195	0.15806	3.83940
0.66364	0.15749	3.85607
0.66533	0.15694	3.87268
0.66702	0.15641	3.88923
0.66871	0.15590	3.90572
0.67040	0.15541	3.92216
0.67209	0.15494	3.93854
0.67378	0.15449	3.95487
0.67546	0.15406	3.97115
0.67715	0.15365	3.98738
0.67884	0.15326	4.00356
0.68053	0.15288	4.01968
0.68222	0.15252	4.03576
0.68391	0.15218	4.05179
0.68560	0.15185	4.06778
0.68729	0.15154	4.08372
0.68898	0.15124	4.09961
0.69067	0.15096	4.11547
0.69236	0.15069	4.13127
0.69405	0.15044	4.14704
0.69574	0.15020	4.16277
0.69743	0.14998	4.17845
0.69912	0.14977	4.19410
0.70081	0.14957	4.20970
0.70250	0.14938	4.22527
0.70419	0.14920	4.24080
0.70588	0.14904	4.25629
0.70757	0.14889	4.27175
0.70926	0.14875	4.28717
0.71095	0.14862	4.30255
0.71264	0.14850	4.31791
0.71433	0.14840	4.33322
0.71602	0.14830	4.34851
0.71771	0.14821	4.36376
0.71940	0.14814	4.37898
0.72109	0.14807	4.39416
0.72278	0.14801	4.40932
0.72447	0.14796	4.42444
0.72616	0.14792	4.43954
0.72785	0.14789	4.45461
0.72954	0.14787	4.46964
0.73122	0.14786	4.48465
0.73291	0.14785	4.49963
0.73460	0.14786	4.51458
0.73629	0.14787	4.52951
0.73798	0.14789	4.54440
0.73967	0.14792	4.55927
0.74136	0.14795	4.57412
0.74305	0.14799	4.58894
0.74474	0.14804	4.60373
0.74643	0.14810	4.61850
0.74812	0.14816	4.63325
0.74981	0.14824	4.64797
0.75150	0.14831	4.66266
0.75319	0.14840	4.67734
0.75488	0.14849	4.69199
0.75657	0.14859	4.70661
0.75826	0.14869	4.72122
0.75995	0.14880	4.73580
0.76164	0.14891	4.75036
0.76333	0.14904	4.76490
0.76502	0.14916	4.77942
0.76671	0.14930	4.79392
0.76840	0.14944	4.80840
0.77009	0.14958	4.82285
0.77178	0.14973	4.83729
0.77347	0.14989	4.85171
0.77516	0.15005	4.86610
0.77685	0.15021	4.88048
0.77854	0.15039	4.89484
0.78023	0.15056	4.90918
0.78192	0.15074	4.92350
0.78361	0.15093	4.93781
0.78530	0.15112	4.95209
0.78699	0.15132	4.96636
0.78867	0.15152	4.98061
0.79036	0.15172	4.99485
0.79205	0.15193	5.00906
0.79374	0.15215	5.02326
0.79543	0.15237	5.03745
0.79712	0.15259	5.05162
0.79881	0.15282	5.06577
0.80050	0.15305	5.07990
0.80219	0.15328	5.09402
0.80388	0.15352	5.10812
0.80557	0.15377	5.12221
0.80726	0.15401	5.13629
0.80895	0.15427	5.15034
0.81064	0.15452	5.16439
0.81233	0.15478	5.17842
0.81402	0.15505	5.19243
0.81571	0.15531	5.20643
0.81740	0.15558	5.22042
0.81909	0.15586	5.23439
0.82078	0.15614	5.24835
0.82247	0.15642	5.26229
0.82416	0.15670	5.27622
0.82585	0.15699	5.29014
0.82754	0.15729	5.30404
0.82923	0.15758	5.31794
0.83092	0.15788	5.33181
0.83261	0.15818	5.34568
0.83430	0.15849	5.35953
0.83599	0.15880	5.37338
0.83768	0.15911	5.38721
0.83937	0.15942	5.40102
0.84106	0.15974	5.41483
0.84275	0.16006	5.42862
0.84443	0.16039	5.44240
0.84612	0.16072	5.45617
0.84781	0.16105	5.46993
0.84950	0.16138	5.48368
0.85119	0.16172	5.49741
0.85288	0.16206	5.51114
0.85457	0.16240	5.52485
0.85626	0.16274	5.53855
0.85795	0.16309	5.55225
0.85964	0.16344	5.56593
0.86133	0.16380	5.57960
0.86302	0.16415	5.59326
0.86471	0.16451	5.60691
0.86640	0.16487	5.62055
0.86809	0.16524	5.63418
0.86978	0.16560	5.64780
0.87147	0.16597	5.66141
0.87316	0.16635	5.67501
0.87485	0.16672	5.68860
0.87654	0.16710	5.70218
0.87823	0.16748	5.71576
0.87992	0.16786	5.72932
0.88161	0.16824	5.74287
0.88330	0.16863	5.75642
0.88499	0.16902	5.76995
0.88668	0.16941	5.78348
0.88837	0.16981	5.79699
0.89006	0.17020	5.81050
0.89175	0.17060	5.82400
0.89344	0.17100	5.83749
0.89513	0.17141	5.85098
0.89682	0.17181	5.86445
0.89851	0.17222	5.87791
0.90020	0.17263	5.89137
0.90188	0.17304	5.90482
0.90357	0.17346	5.91826
0.90526	0.17388	5.93169
0.90695	0.17430	5.94512
0.90864	0.17472	5.95853
0.91033	0.17514	5.97194
0.91202	0.17557	5.98534
0.91371	0.17600	5.99874
0.91540	0.17643	6.01212
0.91709	0.17686	6.02550
0.91878	0.17729	6.03887
0.92047	0.17773	6.05223
0.92216	0.17817	6.06559
0.92385	0.17861	6.07894
0.92554	0.17905	6.09228
0.92723	0.17949	6.10561
0.92892	0.17994	6.11894
0.93061	0.18039	6.13226
0.93230	0.18084	6.14557
0.93399	0.18129	6.15888
0.93568	0.18174	6.17218
0.93737	0.18220	6.18547
0.93906	0.18266	6.19875
0.94075	0.18312	6.21203
0.94244	0.18358	6.22531
0.94413	0.18404	6.23857
0.94582	0.18451	6.25183
0.94751	0.18498	6.26508
0.94920	0.18545	6.27833
0.95089	0.18592	6.29157
0.95258	0.18639	6.30480
0.95427	0.18686	6.31803
0.95596	0.18734	6.33125
0.95764	0.18782	6.34447
0.95933	0.18830	6.35767
0.96102	0.18878	6.37088
0.96271	0.18927	6.38407
0.96440	0.18975	6.39726
0.96609	0.19024	6.41045
0.96778	0.19073	6.42363
0.96947	0.19122	6.43680
0.97116	0.19171	6.44997
0.97285	0.19220	6.46313
0.97454	0.19270	6.47629
0.97623	0.19320	6.48944
0.97792	0.19370	6.50258
0.97961	0.19420	6.51572
0.98130	0.19470	6.52886
0.98299	0.19520	6.54199
0.98468	0.19571	6.55511
0.98637	0.19622	6.56823
0.98806	0.19673	6.58134
0.98975	0.19724	6.59445
0.99144	0.19775	6.60755
0.99313	0.19826	6.62065
0.99482	0.19878	6.63374
0.99651	0.19930	6.64682
0.99820	0.19982	6.65991
0.99989	0.20034	6.67298
1.00158	0.20086	6.68605
1.00327	0.20138	6.69912
1.00496	0.20191	6.71218
1.00665	0.20243	6.72524
1.00834	0.20296	6.73829
1.01003	0.20349	6.75134
1.01172	0.20402	6.76438
1.01341	0.20456	6.77742
1.01509	0.20509	6.79045
1.01678	0.20563	6.80348
1.01847	0.20616	6.81650
1.02016	0.20670	6.82952
1.02185	0.20724	6.84254
1.02354	0.20779	6.85555
1.02523	0.20833	6.86855
1.02692	0.20887	6.88155
1.02861	0.20942	6.89455
1.03030	0.20997	6.90754
1.03199	0.21052	6.92053
1.03368	0.21107	6.93351
1.03537	0.21162	6.94649
1.03706	0.21218	6.95947
1.03875	0.21273	6.97244
1.04044	0.21329	6.98541
1.04213	0.21385	6.99837
1.04382	0.21441	7.01133
1.04551	0.21497	7.02428
1.04720	0.21553	7.03723
