Repository: MasielloGroup/MasielloGroupWebsite

## Welcome to the Masiello Group Website Repository

This website is built with [Quarto](https://quarto.org), an open source scientific and technical publishing system.

Note: the `_utils` directory contains helper scripts used when migrating from Wowchemy / Hugo Academic to Quarto.

File: dmref/data/au_2K.txt
Refractive index of gold at +2K
lambda [um]	n	k
0.55043	0.33237	2.48676
0.55212	0.32410	2.51444
0.55381	0.31626	2.54171
0.55550	0.30883	2.56860
0.55719	0.30176	2.59512
0.55888	0.29505	2.62127
0.56057	0.28866	2.64708
0.56225	0.28258	2.67255
0.56394	0.27680	2.69770
0.56563	0.27128	2.72253
0.56732	0.26602	2.74706
0.56901	0.26100	2.77130
0.57070	0.25620	2.79526
0.57239	0.25162	2.81894
0.57408	0.24724	2.84237
0.57577	0.24306	2.86554
0.57746	0.23905	2.88846
0.57915	0.23522	2.91114
0.58084	0.23154	2.93360
0.58253	0.22802	2.95584
0.58422	0.22465	2.97786
0.58591	0.22141	2.99967
0.58760	0.21831	3.02128
0.58929	0.21533	3.04270
0.59098	0.21246	3.06393
0.59267	0.20972	3.08497
0.59436	0.20708	3.10584
0.59605	0.20454	3.12654
0.59774	0.20210	3.14708
0.59943	0.19976	3.16745
0.60112	0.19750	3.18767
0.60281	0.19533	3.20773
0.60450	0.19324	3.22765
0.60619	0.19123	3.24742
0.60788	0.18930	3.26706
0.60957	0.18744	3.28656
0.61126	0.18564	3.30593
0.61295	0.18391	3.32518
0.61464	0.18225	3.34430
0.61633	0.18065	3.36330
0.61801	0.17910	3.38219
0.61970	0.17761	3.40096
0.62139	0.17617	3.41962
0.62308	0.17479	3.43817
0.62477	0.17346	3.45662
0.62646	0.17217	3.47496
0.62815	0.17093	3.49321
0.62984	0.16974	3.51136
0.63153	0.16859	3.52941
0.63322	0.16747	3.54738
0.63491	0.16640	3.56525
0.63660	0.16537	3.58303
0.63829	0.16438	3.60073
0.63998	0.16342	3.61835
0.64167	0.16249	3.63589
0.64336	0.16160	3.65334
0.64505	0.16074	3.67072
0.64674	0.15992	3.68803
0.64843	0.15912	3.70526
0.65012	0.15835	3.72242
0.65181	0.15761	3.73950
0.65350	0.15690	3.75652
0.65519	0.15622	3.77347
0.65688	0.15556	3.79036
0.65857	0.15492	3.80718
0.66026	0.15431	3.82394
0.66195	0.15373	3.84063
0.66364	0.15316	3.85727
0.66533	0.15262	3.87385
0.66702	0.15210	3.89037
0.66871	0.15160	3.90683
0.67040	0.15112	3.92324
0.67209	0.15067	3.93959
0.67378	0.15023	3.95589
0.67546	0.14980	3.97214
0.67715	0.14940	3.98834
0.67884	0.14902	4.00449
0.68053	0.14865	4.02058
0.68222	0.14830	4.03664
0.68391	0.14796	4.05264
0.68560	0.14764	4.06860
0.68729	0.14734	4.08451
0.68898	0.14705	4.10038
0.69067	0.14677	4.11621
0.69236	0.14651	4.13199
0.69405	0.14626	4.14773
0.69574	0.14603	4.16343
0.69743	0.14581	4.17909
0.69912	0.14560	4.19471
0.70081	0.14541	4.21029
0.70250	0.14523	4.22583
0.70419	0.14506	4.24134
0.70588	0.14490	4.25681
0.70757	0.14475	4.27224
0.70926	0.14462	4.28764
0.71095	0.14449	4.30300
0.71264	0.14438	4.31833
0.71433	0.14427	4.33362
0.71602	0.14418	4.34889
0.71771	0.14410	4.36411
0.71940	0.14402	4.37931
0.72109	0.14396	4.39448
0.72278	0.14390	4.40961
0.72447	0.14385	4.42472
0.72616	0.14382	4.43979
0.72785	0.14379	4.45484
0.72954	0.14377	4.46985
0.73122	0.14376	4.48484
0.73291	0.14375	4.49980
0.73460	0.14376	4.51473
0.73629	0.14377	4.52964
0.73798	0.14379	4.54452
0.73967	0.14382	4.55937
0.74136	0.14385	4.57419
0.74305	0.14390	4.58900
0.74474	0.14395	4.60377
0.74643	0.14400	4.61852
0.74812	0.14407	4.63325
0.74981	0.14414	4.64795
0.75150	0.14421	4.66263
0.75319	0.14430	4.67729
0.75488	0.14439	4.69192
0.75657	0.14448	4.70653
0.75826	0.14459	4.72112
0.75995	0.14469	4.73568
0.76164	0.14481	4.75023
0.76333	0.14493	4.76475
0.76502	0.14505	4.77925
0.76671	0.14518	4.79374
0.76840	0.14532	4.80820
0.77009	0.14546	4.82264
0.77178	0.14561	4.83706
0.77347	0.14577	4.85146
0.77516	0.14592	4.86584
0.77685	0.14609	4.88021
0.77854	0.14626	4.89455
0.78023	0.14643	4.90888
0.78192	0.14661	4.92319
0.78361	0.14679	4.93748
0.78530	0.14698	4.95175
0.78699	0.14717	4.96600
0.78867	0.14737	4.98024
0.79036	0.14757	4.99446
0.79205	0.14777	5.00866
0.79374	0.14798	5.02285
0.79543	0.14820	5.03702
0.79712	0.14842	5.05118
0.79881	0.14864	5.06531
0.80050	0.14887	5.07944
0.80219	0.14910	5.09354
0.80388	0.14933	5.10763
0.80557	0.14957	5.12171
0.80726	0.14982	5.13577
0.80895	0.15006	5.14982
0.81064	0.15031	5.16385
0.81233	0.15057	5.17786
0.81402	0.15083	5.19187
0.81571	0.15109	5.20586
0.81740	0.15136	5.21983
0.81909	0.15162	5.23379
0.82078	0.15190	5.24774
0.82247	0.15217	5.26167
0.82416	0.15245	5.27559
0.82585	0.15274	5.28950
0.82754	0.15302	5.30339
0.82923	0.15331	5.31727
0.83092	0.15360	5.33114
0.83261	0.15390	5.34500
0.83430	0.15420	5.35884
0.83599	0.15450	5.37267
0.83768	0.15481	5.38649
0.83937	0.15512	5.40030
0.84106	0.15543	5.41409
0.84275	0.15574	5.42788
0.84443	0.15606	5.44165
0.84612	0.15638	5.45541
0.84781	0.15670	5.46916
0.84950	0.15703	5.48290
0.85119	0.15736	5.49662
0.85288	0.15769	5.51034
0.85457	0.15803	5.52404
0.85626	0.15837	5.53774
0.85795	0.15871	5.55142
0.85964	0.15905	5.56509
0.86133	0.15939	5.57876
0.86302	0.15974	5.59241
0.86471	0.16009	5.60605
0.86640	0.16045	5.61968
0.86809	0.16080	5.63330
0.86978	0.16116	5.64692
0.87147	0.16152	5.66052
0.87316	0.16189	5.67411
0.87485	0.16226	5.68769
0.87654	0.16262	5.70127
0.87823	0.16300	5.71483
0.87992	0.16337	5.72839
0.88161	0.16375	5.74193
0.88330	0.16412	5.75547
0.88499	0.16450	5.76899
0.88668	0.16489	5.78251
0.88837	0.16527	5.79602
0.89006	0.16566	5.80952
0.89175	0.16605	5.82302
0.89344	0.16644	5.83650
0.89513	0.16684	5.84997
0.89682	0.16724	5.86344
0.89851	0.16763	5.87690
0.90020	0.16804	5.89035
0.90188	0.16844	5.90379
0.90357	0.16885	5.91723
0.90526	0.16925	5.93065
0.90695	0.16966	5.94407
0.90864	0.17007	5.95748
0.91033	0.17049	5.97088
0.91202	0.17090	5.98428
0.91371	0.17132	5.99766
0.91540	0.17174	6.01104
0.91709	0.17217	6.02441
0.91878	0.17259	6.03778
0.92047	0.17302	6.05113
0.92216	0.17344	6.06448
0.92385	0.17387	6.07783
0.92554	0.17431	6.09116
0.92723	0.17474	6.10449
0.92892	0.17518	6.11781
0.93061	0.17562	6.13112
0.93230	0.17606	6.14443
0.93399	0.17650	6.15773
0.93568	0.17694	6.17103
0.93737	0.17739	6.18431
0.93906	0.17783	6.19759
0.94075	0.17828	6.21087
0.94244	0.17873	6.22413
0.94413	0.17919	6.23739
0.94582	0.17964	6.25065
0.94751	0.18010	6.26389
0.94920	0.18056	6.27713
0.95089	0.18102	6.29037
0.95258	0.18148	6.30360
0.95427	0.18194	6.31682
0.95596	0.18241	6.33004
0.95764	0.18288	6.34325
0.95933	0.18334	6.35645
0.96102	0.18382	6.36965
0.96271	0.18429	6.38284
0.96440	0.18476	6.39603
0.96609	0.18524	6.40921
0.96778	0.18572	6.42238
0.96947	0.18619	6.43555
0.97116	0.18668	6.44871
0.97285	0.18716	6.46187
0.97454	0.18764	6.47502
0.97623	0.18813	6.48817
0.97792	0.18862	6.50131
0.97961	0.18910	6.51444
0.98130	0.18960	6.52757
0.98299	0.19009	6.54070
0.98468	0.19058	6.55382
0.98637	0.19108	6.56693
0.98806	0.19157	6.58004
0.98975	0.19207	6.59314
0.99144	0.19257	6.60624
0.99313	0.19308	6.61933
0.99482	0.19358	6.63242
0.99651	0.19408	6.64550
0.99820	0.19459	6.65858
0.99989	0.19510	6.67165
1.00158	0.19561	6.68472
1.00327	0.19612	6.69778
1.00496	0.19663	6.71084
1.00665	0.19715	6.72390
1.00834	0.19766	6.73694
1.01003	0.19818	6.74999
1.01172	0.19870	6.76303
1.01341	0.19922	6.77606
1.01509	0.19974	6.78909
1.01678	0.20026	6.80212
1.01847	0.20079	6.81514
1.02016	0.20131	6.82815
1.02185	0.20184	6.84116
1.02354	0.20237	6.85417
1.02523	0.20290	6.86717
1.02692	0.20343	6.88017
1.02861	0.20397	6.89316
1.03030	0.20450	6.90615
1.03199	0.20504	6.91914
1.03368	0.20558	6.93212
1.03537	0.20612	6.94509
1.03706	0.20666	6.95807
1.03875	0.20720	6.97103
1.04044	0.20774	6.98400
1.04213	0.20829	6.99696
1.04382	0.20883	7.00991
1.04551	0.20938	7.02286
1.04720	0.20993	7.03581

File: dmref/data/au_31K.txt
Refractive index of gold at +31K
lambda [um]	n	k
0.55043	0.33832	2.48320
0.55212	0.33008	2.51088
0.55381	0.32225	2.53816
0.55550	0.31482	2.56505
0.55719	0.30776	2.59158
0.55888	0.30105	2.61775
0.56057	0.29466	2.64358
0.56225	0.28857	2.66907
0.56394	0.28277	2.69424
0.56563	0.27724	2.71910
0.56732	0.27197	2.74366
0.56901	0.26693	2.76793
0.57070	0.26212	2.79192
0.57239	0.25752	2.81564
0.57408	0.25312	2.83910
0.57577	0.24891	2.86230
0.57746	0.24488	2.88526
0.57915	0.24102	2.90799
0.58084	0.23732	2.93048
0.58253	0.23377	2.95276
0.58422	0.23037	2.97482
0.58591	0.22711	2.99668
0.58760	0.22398	3.01833
0.58929	0.22097	3.03979
0.59098	0.21809	3.06106
0.59267	0.21531	3.08215
0.59436	0.21265	3.10307
0.59605	0.21008	3.12381
0.59774	0.20762	3.14439
0.59943	0.20525	3.16481
0.60112	0.20297	3.18507
0.60281	0.20077	3.20518
0.60450	0.19866	3.22514
0.60619	0.19662	3.24496
0.60788	0.19466	3.26464
0.60957	0.19278	3.28419
0.61126	0.19096	3.30360
0.61295	0.18921	3.32289
0.61464	0.18752	3.34206
0.61633	0.18589	3.36110
0.61801	0.18432	3.38003
0.61970	0.18281	3.39884
0.62139	0.18135	3.41755
0.62308	0.17995	3.43614
0.62477	0.17860	3.45463
0.62646	0.17729	3.47302
0.62815	0.17603	3.49131
0.62984	0.17481	3.50950
0.63153	0.17364	3.52759
0.63322	0.17251	3.54560
0.63491	0.17143	3.56351
0.63660	0.17037	3.58134
0.63829	0.16936	3.59908
0.63998	0.16839	3.61673
0.64167	0.16744	3.63431
0.64336	0.16654	3.65180
0.64505	0.16566	3.66922
0.64674	0.16482	3.68656
0.64843	0.16401	3.70383
0.65012	0.16323	3.72102
0.65181	0.16247	3.73815
0.65350	0.16175	3.75520
0.65519	0.16105	3.77219
0.65688	0.16038	3.78911
0.65857	0.15973	3.80597
0.66026	0.15911	3.82276
0.66195	0.15851	3.83949
0.66364	0.15793	3.85616
0.66533	0.15738	3.87277
0.66702	0.15685	3.88932
0.66871	0.15634	3.90582
0.67040	0.15585	3.92226
0.67209	0.15538	3.93865
0.67378	0.15493	3.95498
0.67546	0.15450	3.97126
0.67715	0.15409	3.98749
0.67884	0.15369	4.00367
0.68053	0.15332	4.01980
0.68222	0.15296	4.03588
0.68391	0.15261	4.05191
0.68560	0.15229	4.06790
0.68729	0.15197	4.08384
0.68898	0.15168	4.09974
0.69067	0.15140	4.11559
0.69236	0.15113	4.13140
0.69405	0.15088	4.14717
0.69574	0.15064	4.16290
0.69743	0.15041	4.17858
0.69912	0.15020	4.19423
0.70081	0.15000	4.20984
0.70250	0.14981	4.22541
0.70419	0.14964	4.24094
0.70588	0.14947	4.25643
0.70757	0.14932	4.27189
0.70926	0.14918	4.28731
0.71095	0.14905	4.30270
0.71264	0.14894	4.31805
0.71433	0.14883	4.33337
0.71602	0.14873	4.34866
0.71771	0.14865	4.36391
0.71940	0.14857	4.37913
0.72109	0.14850	4.39432
0.72278	0.14844	4.40947
0.72447	0.14840	4.42460
0.72616	0.14836	4.43970
0.72785	0.14833	4.45476
0.72954	0.14831	4.46980
0.73122	0.14829	4.48481
0.73291	0.14829	4.49979
0.73460	0.14829	4.51475
0.73629	0.14830	4.52967
0.73798	0.14832	4.54457
0.73967	0.14835	4.55944
0.74136	0.14839	4.57429
0.74305	0.14843	4.58911
0.74474	0.14848	4.60390
0.74643	0.14854	4.61867
0.74812	0.14860	4.63342
0.74981	0.14867	4.64814
0.75150	0.14875	4.66284
0.75319	0.14883	4.67751
0.75488	0.14893	4.69216
0.75657	0.14902	4.70679
0.75826	0.14913	4.72140
0.75995	0.14924	4.73598
0.76164	0.14935	4.75054
0.76333	0.14948	4.76508
0.76502	0.14960	4.77960
0.76671	0.14974	4.79410
0.76840	0.14988	4.80858
0.77009	0.15002	4.82303
0.77178	0.15017	4.83747
0.77347	0.15033	4.85189
0.77516	0.15049	4.86629
0.77685	0.15066	4.88067
0.77854	0.15083	4.89503
0.78023	0.15101	4.90937
0.78192	0.15119	4.92369
0.78361	0.15137	4.93799
0.78530	0.15157	4.95228
0.78699	0.15176	4.96655
0.78867	0.15196	4.98080
0.79036	0.15217	4.99504
0.79205	0.15238	5.00925
0.79374	0.15260	5.02345
0.79543	0.15281	5.03764
0.79712	0.15304	5.05180
0.79881	0.15327	5.06596
0.80050	0.15350	5.08009
0.80219	0.15374	5.09421
0.80388	0.15398	5.10831
0.80557	0.15422	5.12240
0.80726	0.15447	5.13648
0.80895	0.15472	5.15053
0.81064	0.15498	5.16458
0.81233	0.15524	5.17861
0.81402	0.15550	5.19262
0.81571	0.15577	5.20662
0.81740	0.15604	5.22061
0.81909	0.15632	5.23458
0.82078	0.15660	5.24854
0.82247	0.15688	5.26248
0.82416	0.15717	5.27641
0.82585	0.15746	5.29033
0.82754	0.15775	5.30424
0.82923	0.15805	5.31813
0.83092	0.15835	5.33201
0.83261	0.15865	5.34587
0.83430	0.15896	5.35973
0.83599	0.15926	5.37357
0.83768	0.15958	5.38740
0.83937	0.15989	5.40122
0.84106	0.16021	5.41502
0.84275	0.16054	5.42881
0.84443	0.16086	5.44260
0.84612	0.16119	5.45637
0.84781	0.16152	5.47012
0.84950	0.16186	5.48387
0.85119	0.16219	5.49761
0.85288	0.16253	5.51133
0.85457	0.16288	5.52505
0.85626	0.16322	5.53875
0.85795	0.16357	5.55244
0.85964	0.16392	5.56612
0.86133	0.16428	5.57979
0.86302	0.16464	5.59345
0.86471	0.16500	5.60711
0.86640	0.16536	5.62075
0.86809	0.16572	5.63438
0.86978	0.16609	5.64800
0.87147	0.16646	5.66161
0.87316	0.16683	5.67521
0.87485	0.16721	5.68880
0.87654	0.16759	5.70238
0.87823	0.16797	5.71595
0.87992	0.16835	5.72951
0.88161	0.16874	5.74307
0.88330	0.16913	5.75661
0.88499	0.16952	5.77014
0.88668	0.16991	5.78367
0.88837	0.17031	5.79719
0.89006	0.17070	5.81070
0.89175	0.17110	5.82419
0.89344	0.17151	5.83769
0.89513	0.17191	5.85117
0.89682	0.17232	5.86464
0.89851	0.17273	5.87811
0.90020	0.17314	5.89156
0.90188	0.17355	5.90501
0.90357	0.17397	5.91845
0.90526	0.17439	5.93188
0.90695	0.17481	5.94531
0.90864	0.17523	5.95873
0.91033	0.17566	5.97213
0.91202	0.17608	5.98553
0.91371	0.17651	5.99893
0.91540	0.17694	6.01231
0.91709	0.17738	6.02569
0.91878	0.17781	6.03906
0.92047	0.17825	6.05242
0.92216	0.17869	6.06578
0.92385	0.17913	6.07913
0.92554	0.17957	6.09247
0.92723	0.18002	6.10580
0.92892	0.18047	6.11913
0.93061	0.18092	6.13245
0.93230	0.18137	6.14576
0.93399	0.18182	6.15906
0.93568	0.18228	6.17236
0.93737	0.18273	6.18566
0.93906	0.18319	6.19894
0.94075	0.18366	6.21222
0.94244	0.18412	6.22549
0.94413	0.18458	6.23876
0.94582	0.18505	6.25201
0.94751	0.18552	6.26527
0.94920	0.18599	6.27851
0.95089	0.18646	6.29175
0.95258	0.18694	6.30499
0.95427	0.18741	6.31821
0.95596	0.18789	6.33143
0.95764	0.18837	6.34465
0.95933	0.18885	6.35786
0.96102	0.18933	6.37106
0.96271	0.18982	6.38425
0.96440	0.19031	6.39744
0.96609	0.19080	6.41063
0.96778	0.19129	6.42381
0.96947	0.19178	6.43698
0.97116	0.19227	6.45015
0.97285	0.19277	6.46331
0.97454	0.19326	6.47647
0.97623	0.19376	6.48962
0.97792	0.19426	6.50276
0.97961	0.19477	6.51590
0.98130	0.19527	6.52903
0.98299	0.19578	6.54216
0.98468	0.19628	6.55528
0.98637	0.19679	6.56840
0.98806	0.19730	6.58151
0.98975	0.19781	6.59462
0.99144	0.19833	6.60772
0.99313	0.19884	6.62082
0.99482	0.19936	6.63391
0.99651	0.19988	6.64700
0.99820	0.20040	6.66008
0.99989	0.20092	6.67315
1.00158	0.20145	6.68623
1.00327	0.20197	6.69929
1.00496	0.20250	6.71235
1.00665	0.20302	6.72541
1.00834	0.20355	6.73846
1.01003	0.20409	6.75151
1.01172	0.20462	6.76455
1.01341	0.20515	6.77759
1.01509	0.20569	6.79062
1.01678	0.20623	6.80365
1.01847	0.20677	6.81667
1.02016	0.20731	6.82969
1.02185	0.20785	6.84270
1.02354	0.20839	6.85571
1.02523	0.20894	6.86872
1.02692	0.20948	6.88172
1.02861	0.21003	6.89471
1.03030	0.21058	6.90771
1.03199	0.21113	6.92069
1.03368	0.21168	6.93368
1.03537	0.21224	6.94666
1.03706	0.21279	6.95963
1.03875	0.21335	6.97260
1.04044	0.21391	6.98557
1.04213	0.21447	6.99853
1.04382	0.21503	7.01149
1.04551	0.21559	7.02444
1.04720	0.21616	7.03739

File: dmref/data/au_32K.txt
Refractive index of gold at +32K
lambda [um]	n	k
0.55043	0.33848	2.48311
0.55212	0.33024	2.51079
0.55381	0.32242	2.53807
0.55550	0.31499	2.56497
0.55719	0.30794	2.59150
0.55888	0.30123	2.61768
0.56057	0.29484	2.64350
0.56225	0.28876	2.66900
0.56394	0.28296	2.69417
0.56563	0.27743	2.71903
0.56732	0.27216	2.74360
0.56901	0.26712	2.76787
0.57070	0.26231	2.79186
0.57239	0.25771	2.81558
0.57408	0.25331	2.83904
0.57577	0.24910	2.86225
0.57746	0.24507	2.88521
0.57915	0.24121	2.90794
0.58084	0.23752	2.93044
0.58253	0.23397	2.95271
0.58422	0.23057	2.97478
0.58591	0.22731	2.99664
0.58760	0.22418	3.01829
0.58929	0.22117	3.03976
0.59098	0.21829	3.06103
0.59267	0.21551	3.08212
0.59436	0.21285	3.10304
0.59605	0.21028	3.12379
0.59774	0.20782	3.14437
0.59943	0.20545	3.16478
0.60112	0.20317	3.18505
0.60281	0.20097	3.20516
0.60450	0.19886	3.22512
0.60619	0.19682	3.24495
0.60788	0.19486	3.26463
0.60957	0.19298	3.28418
0.61126	0.19116	3.30360
0.61295	0.18941	3.32289
0.61464	0.18772	3.34205
0.61633	0.18609	3.36110
0.61801	0.18452	3.38003
0.61970	0.18301	3.39884
0.62139	0.18155	3.41755
0.62308	0.18015	3.43615
0.62477	0.17879	3.45464
0.62646	0.17749	3.47303
0.62815	0.17623	3.49132
0.62984	0.17501	3.50951
0.63153	0.17384	3.52761
0.63322	0.17271	3.54561
0.63491	0.17162	3.56353
0.63660	0.17057	3.58135
0.63829	0.16956	3.59910
0.63998	0.16858	3.61675
0.64167	0.16764	3.63433
0.64336	0.16673	3.65183
0.64505	0.16586	3.66925
0.64674	0.16502	3.68659
0.64843	0.16420	3.70386
0.65012	0.16342	3.72105
0.65181	0.16267	3.73818
0.65350	0.16194	3.75523
0.65519	0.16124	3.77222
0.65688	0.16057	3.78914
0.65857	0.15992	3.80600
0.66026	0.15930	3.82280
0.66195	0.15870	3.83953
0.66364	0.15813	3.85620
0.66533	0.15757	3.87281
0.66702	0.15704	3.88937
0.66871	0.15653	3.90586
0.67040	0.15604	3.92230
0.67209	0.15558	3.93869
0.67378	0.15513	3.95502
0.67546	0.15469	3.97131
0.67715	0.15428	3.98754
0.67884	0.15389	4.00372
0.68053	0.15351	4.01985
0.68222	0.15315	4.03593
0.68391	0.15281	4.05196
0.68560	0.15248	4.06795
0.68729	0.15217	4.08389
0.68898	0.15187	4.09979
0.69067	0.15159	4.11565
0.69236	0.15132	4.13146
0.69405	0.15107	4.14723
0.69574	0.15083	4.16296
0.69743	0.15061	4.17864
0.69912	0.15039	4.19429
0.70081	0.15019	4.20990
0.70250	0.15001	4.22547
0.70419	0.14983	4.24100
0.70588	0.14967	4.25650
0.70757	0.14952	4.27195
0.70926	0.14938	4.28738
0.71095	0.14925	4.30276
0.71264	0.14913	4.31812
0.71433	0.14902	4.33344
0.71602	0.14893	4.34872
0.71771	0.14884	4.36398
0.71940	0.14876	4.37920
0.72109	0.14870	4.39439
0.72278	0.14864	4.40954
0.72447	0.14859	4.42467
0.72616	0.14855	4.43977
0.72785	0.14852	4.45484
0.72954	0.14850	4.46987
0.73122	0.14849	4.48488
0.73291	0.14848	4.49987
0.73460	0.14849	4.51482
0.73629	0.14850	4.52974
0.73798	0.14852	4.54464
0.73967	0.14855	4.55952
0.74136	0.14858	4.57436
0.74305	0.14863	4.58918
0.74474	0.14868	4.60398
0.74643	0.14873	4.61875
0.74812	0.14880	4.63350
0.74981	0.14887	4.64822
0.75150	0.14895	4.66292
0.75319	0.14903	4.67759
0.75488	0.14912	4.69224
0.75657	0.14922	4.70687
0.75826	0.14933	4.72148
0.75995	0.14944	4.73606
0.76164	0.14955	4.75062
0.76333	0.14967	4.76516
0.76502	0.14980	4.77968
0.76671	0.14994	4.79418
0.76840	0.15008	4.80866
0.77009	0.15022	4.82312
0.77178	0.15037	4.83755
0.77347	0.15053	4.85197
0.77516	0.15069	4.86637
0.77685	0.15086	4.88075
0.77854	0.15103	4.89511
0.78023	0.15121	4.90945
0.78192	0.15139	4.92377
0.78361	0.15158	4.93808
0.78530	0.15177	4.95237
0.78699	0.15197	4.96664
0.78867	0.15217	4.98089
0.79036	0.15237	4.99512
0.79205	0.15258	5.00934
0.79374	0.15280	5.02354
0.79543	0.15302	5.03772
0.79712	0.15324	5.05189
0.79881	0.15347	5.06604
0.80050	0.15370	5.08018
0.80219	0.15394	5.09430
0.80388	0.15418	5.10840
0.80557	0.15443	5.12249
0.80726	0.15468	5.13656
0.80895	0.15493	5.15062
0.81064	0.15519	5.16467
0.81233	0.15545	5.17870
0.81402	0.15571	5.19271
0.81571	0.15598	5.20671
0.81740	0.15625	5.22070
0.81909	0.15653	5.23467
0.82078	0.15681	5.24863
0.82247	0.15709	5.26257
0.82416	0.15738	5.27650
0.82585	0.15767	5.29042
0.82754	0.15796	5.30433
0.82923	0.15826	5.31822
0.83092	0.15856	5.33210
0.83261	0.15886	5.34597
0.83430	0.15917	5.35982
0.83599	0.15948	5.37366
0.83768	0.15979	5.38749
0.83937	0.16011	5.40131
0.84106	0.16043	5.41511
0.84275	0.16075	5.42891
0.84443	0.16108	5.44269
0.84612	0.16141	5.45646
0.84781	0.16174	5.47022
0.84950	0.16207	5.48396
0.85119	0.16241	5.49770
0.85288	0.16275	5.51142
0.85457	0.16310	5.52514
0.85626	0.16344	5.53884
0.85795	0.16379	5.55253
0.85964	0.16414	5.56622
0.86133	0.16450	5.57989
0.86302	0.16486	5.59355
0.86471	0.16522	5.60720
0.86640	0.16558	5.62084
0.86809	0.16595	5.63447
0.86978	0.16631	5.64809
0.87147	0.16669	5.66170
0.87316	0.16706	5.67530
0.87485	0.16744	5.68889
0.87654	0.16781	5.70247
0.87823	0.16820	5.71604
0.87992	0.16858	5.72961
0.88161	0.16897	5.74316
0.88330	0.16935	5.75670
0.88499	0.16975	5.77024
0.88668	0.17014	5.78376
0.88837	0.17054	5.79728
0.89006	0.17093	5.81079
0.89175	0.17133	5.82429
0.89344	0.17174	5.83778
0.89513	0.17214	5.85126
0.89682	0.17255	5.86473
0.89851	0.17296	5.87820
0.90020	0.17337	5.89166
0.90188	0.17379	5.90510
0.90357	0.17420	5.91854
0.90526	0.17462	5.93198
0.90695	0.17504	5.94540
0.90864	0.17547	5.95882
0.91033	0.17589	5.97223
0.91202	0.17632	5.98563
0.91371	0.17675	5.99902
0.91540	0.17718	6.01240
0.91709	0.17762	6.02578
0.91878	0.17805	6.03915
0.92047	0.17849	6.05251
0.92216	0.17893	6.06587
0.92385	0.17937	6.07922
0.92554	0.17982	6.09256
0.92723	0.18026	6.10589
0.92892	0.18071	6.11922
0.93061	0.18116	6.13254
0.93230	0.18161	6.14585
0.93399	0.18207	6.15916
0.93568	0.18252	6.17245
0.93737	0.18298	6.18575
0.93906	0.18344	6.19903
0.94075	0.18390	6.21231
0.94244	0.18437	6.22558
0.94413	0.18483	6.23885
0.94582	0.18530	6.25210
0.94751	0.18577	6.26536
0.94920	0.18624	6.27860
0.95089	0.18671	6.29184
0.95258	0.18719	6.30507
0.95427	0.18766	6.31830
0.95596	0.18814	6.33152
0.95764	0.18862	6.34474
0.95933	0.18911	6.35794
0.96102	0.18959	6.37115
0.96271	0.19007	6.38434
0.96440	0.19056	6.39753
0.96609	0.19105	6.41072
0.96778	0.19154	6.42390
0.96947	0.19203	6.43707
0.97116	0.19253	6.45024
0.97285	0.19303	6.46340
0.97454	0.19352	6.47655
0.97623	0.19402	6.48970
0.97792	0.19452	6.50285
0.97961	0.19503	6.51599
0.98130	0.19553	6.52912
0.98299	0.19604	6.54225
0.98468	0.19655	6.55537
0.98637	0.19706	6.56849
0.98806	0.19757	6.58160
0.98975	0.19808	6.59471
0.99144	0.19859	6.60781
0.99313	0.19911	6.62091
0.99482	0.19963	6.63400
0.99651	0.20015	6.64708
0.99820	0.20067	6.66016
0.99989	0.20119	6.67324
1.00158	0.20172	6.68631
1.00327	0.20224	6.69938
1.00496	0.20277	6.71244
1.00665	0.20330	6.72549
1.00834	0.20383	6.73855
1.01003	0.20436	6.75159
1.01172	0.20489	6.76463
1.01341	0.20543	6.77767
1.01509	0.20597	6.79070
1.01678	0.20650	6.80373
1.01847	0.20704	6.81675
1.02016	0.20758	6.82977
1.02185	0.20813	6.84279
1.02354	0.20867	6.85580
1.02523	0.20922	6.86880
1.02692	0.20976	6.88180
1.02861	0.21031	6.89480
1.03030	0.21086	6.90779
1.03199	0.21142	6.92078
1.03368	0.21197	6.93376
1.03537	0.21252	6.94674
1.03706	0.21308	6.95971
1.03875	0.21364	6.97268
1.04044	0.21420	6.98565
1.04213	0.21476	6.99861
1.04382	0.21532	7.01157
1.04551	0.21588	7.02452
1.04720	0.21645	7.03747

File: dmref/data/au_33K.txt
Refractive index of gold at +33K
lambda [um]	n	k
0.55043	0.33859	2.48304
0.55212	0.33036	2.51071
0.55381	0.32254	2.53800
0.55550	0.31512	2.56490
0.55719	0.30807	2.59143
0.55888	0.30136	2.61761
0.56057	0.29498	2.64344
0.56225	0.28890	2.66893
0.56394	0.28311	2.69411
0.56563	0.27758	2.71897
0.56732	0.27231	2.74354
0.56901	0.26728	2.76781
0.57070	0.26247	2.79181
0.57239	0.25787	2.81553
0.57408	0.25347	2.83899
0.57577	0.24927	2.86220
0.57746	0.24524	2.88517
0.57915	0.24138	2.90789
0.58084	0.23768	2.93039
0.58253	0.23414	2.95267
0.58422	0.23074	2.97474
0.58591	0.22748	2.99660
0.58760	0.22435	3.01826
0.58929	0.22135	3.03972
0.59098	0.21846	3.06100
0.59267	0.21569	3.08209
0.59436	0.21302	3.10301
0.59605	0.21046	3.12376
0.59774	0.20799	3.14434
0.59943	0.20562	3.16476
0.60112	0.20334	3.18503
0.60281	0.20115	3.20514
0.60450	0.19904	3.22511
0.60619	0.19700	3.24493
0.60788	0.19504	3.26462
0.60957	0.19315	3.28417
0.61126	0.19134	3.30359
0.61295	0.18958	3.32288
0.61464	0.18790	3.34205
0.61633	0.18627	3.36110
0.61801	0.18470	3.38003
0.61970	0.18319	3.39884
0.62139	0.18173	3.41755
0.62308	0.18033	3.43615
0.62477	0.17897	3.45464
0.62646	0.17767	3.47303
0.62815	0.17641	3.49132
0.62984	0.17519	3.50952
0.63153	0.17402	3.52762
0.63322	0.17289	3.54562
0.63491	0.17180	3.56354
0.63660	0.17075	3.58137
0.63829	0.16974	3.59911
0.63998	0.16876	3.61677
0.64167	0.16782	3.63435
0.64336	0.16691	3.65185
0.64505	0.16604	3.66927
0.64674	0.16520	3.68661
0.64843	0.16438	3.70388
0.65012	0.16360	3.72108
0.65181	0.16285	3.73821
0.65350	0.16212	3.75526
0.65519	0.16142	3.77225
0.65688	0.16075	3.78918
0.65857	0.16010	3.80603
0.66026	0.15948	3.82283
0.66195	0.15888	3.83956
0.66364	0.15831	3.85624
0.66533	0.15775	3.87285
0.66702	0.15722	3.88940
0.66871	0.15671	3.90590
0.67040	0.15622	3.92234
0.67209	0.15576	3.93873
0.67378	0.15531	3.95507
0.67546	0.15487	3.97135
0.67715	0.15446	3.98758
0.67884	0.15407	4.00376
0.68053	0.15369	4.01989
0.68222	0.15333	4.03598
0.68391	0.15299	4.05201
0.68560	0.15266	4.06800
0.68729	0.15235	4.08394
0.68898	0.15205	4.09984
0.69067	0.15177	4.11570
0.69236	0.15150	4.13151
0.69405	0.15125	4.14728
0.69574	0.15101	4.16301
0.69743	0.15079	4.17870
0.69912	0.15057	4.19435
0.70081	0.15037	4.20996
0.70250	0.15019	4.22553
0.70419	0.15001	4.24106
0.70588	0.14985	4.25656
0.70757	0.14970	4.27201
0.70926	0.14956	4.28744
0.71095	0.14943	4.30283
0.71264	0.14931	4.31818
0.71433	0.14921	4.33350
0.71602	0.14911	4.34879
0.71771	0.14902	4.36404
0.71940	0.14895	4.37926
0.72109	0.14888	4.39445
0.72278	0.14882	4.40961
0.72447	0.14877	4.42474
0.72616	0.14874	4.43984
0.72785	0.14871	4.45490
0.72954	0.14868	4.46994
0.73122	0.14867	4.48495
0.73291	0.14867	4.49994
0.73460	0.14867	4.51489
0.73629	0.14868	4.52982
0.73798	0.14870	4.54472
0.73967	0.14873	4.55959
0.74136	0.14877	4.57444
0.74305	0.14881	4.58926
0.74474	0.14886	4.60405
0.74643	0.14892	4.61882
0.74812	0.14898	4.63357
0.74981	0.14906	4.64829
0.75150	0.14913	4.66299
0.75319	0.14922	4.67767
0.75488	0.14931	4.69232
0.75657	0.14941	4.70695
0.75826	0.14951	4.72155
0.75995	0.14962	4.73614
0.76164	0.14974	4.75070
0.76333	0.14986	4.76524
0.76502	0.14999	4.77976
0.76671	0.15013	4.79426
0.76840	0.15027	4.80874
0.77009	0.15041	4.82320
0.77178	0.15056	4.83764
0.77347	0.15072	4.85205
0.77516	0.15088	4.86645
0.77685	0.15105	4.88083
0.77854	0.15122	4.89519
0.78023	0.15140	4.90953
0.78192	0.15158	4.92386
0.78361	0.15177	4.93816
0.78530	0.15196	4.95245
0.78699	0.15216	4.96672
0.78867	0.15236	4.98097
0.79036	0.15257	4.99521
0.79205	0.15278	5.00942
0.79374	0.15299	5.02363
0.79543	0.15321	5.03781
0.79712	0.15344	5.05198
0.79881	0.15367	5.06613
0.80050	0.15390	5.08026
0.80219	0.15414	5.09438
0.80388	0.15438	5.10849
0.80557	0.15462	5.12258
0.80726	0.15487	5.13665
0.80895	0.15513	5.15071
0.81064	0.15538	5.16475
0.81233	0.15565	5.17878
0.81402	0.15591	5.19280
0.81571	0.15618	5.20680
0.81740	0.15645	5.22079
0.81909	0.15673	5.23476
0.82078	0.15701	5.24872
0.82247	0.15729	5.26266
0.82416	0.15758	5.27659
0.82585	0.15787	5.29051
0.82754	0.15816	5.30442
0.82923	0.15846	5.31831
0.83092	0.15876	5.33219
0.83261	0.15906	5.34606
0.83430	0.15937	5.35991
0.83599	0.15968	5.37375
0.83768	0.16000	5.38758
0.83937	0.16031	5.40140
0.84106	0.16063	5.41520
0.84275	0.16096	5.42900
0.84443	0.16128	5.44278
0.84612	0.16161	5.45655
0.84781	0.16194	5.47031
0.84950	0.16228	5.48405
0.85119	0.16262	5.49779
0.85288	0.16296	5.51152
0.85457	0.16330	5.52523
0.85626	0.16365	5.53893
0.85795	0.16400	5.55262
0.85964	0.16435	5.56631
0.86133	0.16471	5.57998
0.86302	0.16507	5.59364
0.86471	0.16543	5.60729
0.86640	0.16579	5.62093
0.86809	0.16616	5.63456
0.86978	0.16653	5.64818
0.87147	0.16690	5.66179
0.87316	0.16727	5.67539
0.87485	0.16765	5.68898
0.87654	0.16803	5.70256
0.87823	0.16841	5.71613
0.87992	0.16879	5.72970
0.88161	0.16918	5.74325
0.88330	0.16957	5.75679
0.88499	0.16996	5.77033
0.88668	0.17036	5.78386
0.88837	0.17075	5.79737
0.89006	0.17115	5.81088
0.89175	0.17155	5.82438
0.89344	0.17196	5.83787
0.89513	0.17236	5.85135
0.89682	0.17277	5.86483
0.89851	0.17318	5.87829
0.90020	0.17359	5.89175
0.90188	0.17401	5.90520
0.90357	0.17443	5.91864
0.90526	0.17485	5.93207
0.90695	0.17527	5.94549
0.90864	0.17569	5.95891
0.91033	0.17612	5.97232
0.91202	0.17654	5.98572
0.91371	0.17697	5.99911
0.91540	0.17741	6.01250
0.91709	0.17784	6.02587
0.91878	0.17828	6.03924
0.92047	0.17872	6.05261
0.92216	0.17916	6.06596
0.92385	0.17960	6.07931
0.92554	0.18004	6.09265
0.92723	0.18049	6.10598
0.92892	0.18094	6.11931
0.93061	0.18139	6.13263
0.93230	0.18184	6.14594
0.93399	0.18230	6.15925
0.93568	0.18276	6.17255
0.93737	0.18321	6.18584
0.93906	0.18367	6.19912
0.94075	0.18414	6.21240
0.94244	0.18460	6.22567
0.94413	0.18507	6.23894
0.94582	0.18554	6.25220
0.94751	0.18601	6.26545
0.94920	0.18648	6.27869
0.95089	0.18695	6.29193
0.95258	0.18743	6.30517
0.95427	0.18790	6.31839
0.95596	0.18838	6.33161
0.95764	0.18886	6.34483
0.95933	0.18935	6.35804
0.96102	0.18983	6.37124
0.96271	0.19032	6.38443
0.96440	0.19081	6.39762
0.96609	0.19130	6.41081
0.96778	0.19179	6.42399
0.96947	0.19228	6.43716
0.97116	0.19277	6.45033
0.97285	0.19327	6.46349
0.97454	0.19377	6.47664
0.97623	0.19427	6.48979
0.97792	0.19477	6.50294
0.97961	0.19528	6.51608
0.98130	0.19578	6.52921
0.98299	0.19629	6.54234
0.98468	0.19680	6.55546
0.98637	0.19731	6.56858
0.98806	0.19782	6.58169
0.98975	0.19833	6.59480
0.99144	0.19885	6.60790
0.99313	0.19936	6.62099
0.99482	0.19988	6.63409
0.99651	0.20040	6.64717
0.99820	0.20092	6.66025
0.99989	0.20145	6.67333
1.00158	0.20197	6.68640
1.00327	0.20250	6.69947
1.00496	0.20303	6.71253
1.00665	0.20356	6.72558
1.00834	0.20409	6.73863
1.01003	0.20462	6.75168
1.01172	0.20515	6.76472
1.01341	0.20569	6.77776
1.01509	0.20623	6.79079
1.01678	0.20677	6.80382
1.01847	0.20731	6.81684
1.02016	0.20785	6.82986
1.02185	0.20839	6.84287
1.02354	0.20894	6.85588
1.02523	0.20948	6.86889
1.02692	0.21003	6.88189
1.02861	0.21058	6.89488
1.03030	0.21113	6.90788
1.03199	0.21168	6.92086
1.03368	0.21224	6.93385
1.03537	0.21279	6.94682
1.03706	0.21335	6.95980
1.03875	0.21391	6.97277
1.04044	0.21447	6.98573
1.04213	0.21503	6.99870
1.04382	0.21559	7.01165
1.04551	0.21616	7.02461
1.04720	0.21672	7.03756

File: dmref/data/au_34K.txt
Refractive index of gold at +34K
lambda [um]	n	k
0.55043	0.33867	2.48297
0.55212	0.33044	2.51065
0.55381	0.32263	2.53793
0.55550	0.31522	2.56484
0.55719	0.30817	2.59137
0.55888	0.30147	2.61755
0.56057	0.29509	2.64338
0.56225	0.28901	2.66888
0.56394	0.28322	2.69405
0.56563	0.27770	2.71892
0.56732	0.27244	2.74348
0.56901	0.26740	2.76776
0.57070	0.26260	2.79176
0.57239	0.25800	2.81548
0.57408	0.25361	2.83895
0.57577	0.24941	2.86216
0.57746	0.24538	2.88512
0.57915	0.24152	2.90785
0.58084	0.23783	2.93036
0.58253	0.23429	2.95264
0.58422	0.23089	2.97470
0.58591	0.22763	2.99657
0.58760	0.22450	3.01823
0.58929	0.22150	3.03969
0.59098	0.21861	3.06097
0.59267	0.21584	3.08207
0.59436	0.21318	3.10299
0.59605	0.21062	3.12374
0.59774	0.20815	3.14432
0.59943	0.20578	3.16474
0.60112	0.20350	3.18501
0.60281	0.20131	3.20513
0.60450	0.19920	3.22509
0.60619	0.19716	3.24492
0.60788	0.19520	3.26461
0.60957	0.19332	3.28416
0.61126	0.19150	3.30358
0.61295	0.18975	3.32287
0.61464	0.18806	3.34204
0.61633	0.18643	3.36109
0.61801	0.18487	3.38003
0.61970	0.18335	3.39884
0.62139	0.18190	3.41755
0.62308	0.18049	3.43615
0.62477	0.17914	3.45465
0.62646	0.17783	3.47304
0.62815	0.17657	3.49133
0.62984	0.17536	3.50953
0.63153	0.17419	3.52763
0.63322	0.17306	3.54564
0.63491	0.17197	3.56355
0.63660	0.17092	3.58138
0.63829	0.16991	3.59913
0.63998	0.16893	3.61679
0.64167	0.16799	3.63437
0.64336	0.16708	3.65187
0.64505	0.16621	3.66929
0.64674	0.16536	3.68664
0.64843	0.16455	3.70391
0.65012	0.16377	3.72111
0.65181	0.16302	3.73823
0.65350	0.16229	3.75529
0.65519	0.16159	3.77228
0.65688	0.16092	3.78921
0.65857	0.16027	3.80607
0.66026	0.15965	3.82286
0.66195	0.15905	3.83960
0.66364	0.15848	3.85627
0.66533	0.15792	3.87289
0.66702	0.15739	3.88944
0.66871	0.15688	3.90594
0.67040	0.15639	3.92238
0.67209	0.15592	3.93877
0.67378	0.15547	3.95511
0.67546	0.15504	3.97139
0.67715	0.15463	3.98762
0.67884	0.15424	4.00381
0.68053	0.15386	4.01994
0.68222	0.15350	4.03602
0.68391	0.15316	4.05206
0.68560	0.15283	4.06805
0.68729	0.15252	4.08399
0.68898	0.15222	4.09989
0.69067	0.15194	4.11575
0.69236	0.15167	4.13156
0.69405	0.15142	4.14733
0.69574	0.15118	4.16306
0.69743	0.15096	4.17875
0.69912	0.15074	4.19440
0.70081	0.15055	4.21001
0.70250	0.15036	4.22558
0.70419	0.15018	4.24112
0.70588	0.15002	4.25661
0.70757	0.14987	4.27207
0.70926	0.14973	4.28750
0.71095	0.14960	4.30289
0.71264	0.14948	4.31824
0.71433	0.14938	4.33356
0.71602	0.14928	4.34885
0.71771	0.14919	4.36411
0.71940	0.14912	4.37933
0.72109	0.14905	4.39452
0.72278	0.14899	4.40968
0.72447	0.14895	4.42481
0.72616	0.14891	4.43990
0.72785	0.14888	4.45497
0.72954	0.14886	4.47001
0.73122	0.14885	4.48502
0.73291	0.14884	4.50001
0.73460	0.14885	4.51496
0.73629	0.14886	4.52989
0.73798	0.14888	4.54479
0.73967	0.14891	4.55966
0.74136	0.14894	4.57451
0.74305	0.14899	4.58933
0.74474	0.14904	4.60413
0.74643	0.14910	4.61890
0.74812	0.14916	4.63365
0.74981	0.14923	4.64837
0.75150	0.14931	4.66307
0.75319	0.14940	4.67774
0.75488	0.14949	4.69239
0.75657	0.14959	4.70702
0.75826	0.14969	4.72163
0.75995	0.14980	4.73622
0.76164	0.14992	4.75078
0.76333	0.15004	4.76532
0.76502	0.15017	4.77984
0.76671	0.15031	4.79434
0.76840	0.15045	4.80882
0.77009	0.15059	4.82328
0.77178	0.15074	4.83772
0.77347	0.15090	4.85213
0.77516	0.15106	4.86653
0.77685	0.15123	4.88091
0.77854	0.15140	4.89527
0.78023	0.15158	4.90962
0.78192	0.15176	4.92394
0.78361	0.15195	4.93825
0.78530	0.15214	4.95253
0.78699	0.15234	4.96680
0.78867	0.15254	4.98106
0.79036	0.15275	4.99529
0.79205	0.15296	5.00951
0.79374	0.15318	5.02371
0.79543	0.15340	5.03790
0.79712	0.15362	5.05206
0.79881	0.15385	5.06622
0.80050	0.15409	5.08035
0.80219	0.15432	5.09447
0.80388	0.15456	5.10858
0.80557	0.15481	5.12267
0.80726	0.15506	5.13674
0.80895	0.15531	5.15080
0.81064	0.15557	5.16484
0.81233	0.15583	5.17887
0.81402	0.15610	5.19289
0.81571	0.15637	5.20689
0.81740	0.15664	5.22088
0.81909	0.15692	5.23485
0.82078	0.15720	5.24881
0.82247	0.15748	5.26275
0.82416	0.15777	5.27668
0.82585	0.15806	5.29060
0.82754	0.15835	5.30451
0.82923	0.15865	5.31840
0.83092	0.15895	5.33228
0.83261	0.15926	5.34615
0.83430	0.15957	5.36000
0.83599	0.15988	5.37384
0.83768	0.16019	5.38767
0.83937	0.16051	5.40149
0.84106	0.16083	5.41530
0.84275	0.16115	5.42909
0.84443	0.16148	5.44287
0.84612	0.16181	5.45664
0.84781	0.16214	5.47040
0.84950	0.16248	5.48415
0.85119	0.16282	5.49788
0.85288	0.16316	5.51161
0.85457	0.16350	5.52532
0.85626	0.16385	5.53903
0.85795	0.16420	5.55272
0.85964	0.16455	5.56640
0.86133	0.16491	5.58007
0.86302	0.16527	5.59373
0.86471	0.16563	5.60738
0.86640	0.16599	5.62102
0.86809	0.16636	5.63465
0.86978	0.16673	5.64827
0.87147	0.16710	5.66188
0.87316	0.16748	5.67549
0.87485	0.16785	5.68908
0.87654	0.16823	5.70266
0.87823	0.16862	5.71623
0.87992	0.16900	5.72979
0.88161	0.16939	5.74335
0.88330	0.16978	5.75689
0.88499	0.17017	5.77042
0.88668	0.17056	5.78395
0.88837	0.17096	5.79747
0.89006	0.17136	5.81098
0.89175	0.17176	5.82448
0.89344	0.17217	5.83797
0.89513	0.17257	5.85145
0.89682	0.17298	5.86492
0.89851	0.17339	5.87839
0.90020	0.17381	5.89184
0.90188	0.17422	5.90529
0.90357	0.17464	5.91873
0.90526	0.17506	5.93216
0.90695	0.17548	5.94559
0.90864	0.17590	5.95901
0.91033	0.17633	5.97241
0.91202	0.17676	5.98581
0.91371	0.17719	5.99921
0.91540	0.17762	6.01259
0.91709	0.17806	6.02597
0.91878	0.17850	6.03934
0.92047	0.17893	6.05270
0.92216	0.17938	6.06606
0.92385	0.17982	6.07941
0.92554	0.18026	6.09275
0.92723	0.18071	6.10608
0.92892	0.18116	6.11941
0.93061	0.18161	6.13273
0.93230	0.18207	6.14604
0.93399	0.18252	6.15934
0.93568	0.18298	6.17264
0.93737	0.18344	6.18593
0.93906	0.18390	6.19922
0.94075	0.18436	6.21250
0.94244	0.18483	6.22577
0.94413	0.18529	6.23903
0.94582	0.18576	6.25229
0.94751	0.18623	6.26554
0.94920	0.18670	6.27879
0.95089	0.18718	6.29203
0.95258	0.18765	6.30526
0.95427	0.18813	6.31849
0.95596	0.18861	6.33171
0.95764	0.18909	6.34492
0.95933	0.18958	6.35813
0.96102	0.19006	6.37133
0.96271	0.19055	6.38453
0.96440	0.19104	6.39772
0.96609	0.19153	6.41090
0.96778	0.19202	6.42408
0.96947	0.19251	6.43726
0.97116	0.19301	6.45042
0.97285	0.19351	6.46358
0.97454	0.19401	6.47674
0.97623	0.19451	6.48989
0.97792	0.19501	6.50303
0.97961	0.19551	6.51617
0.98130	0.19602	6.52931
0.98299	0.19653	6.54243
0.98468	0.19704	6.55556
0.98637	0.19755	6.56867
0.98806	0.19806	6.58179
0.98975	0.19857	6.59489
0.99144	0.19909	6.60799
0.99313	0.19961	6.62109
0.99482	0.20013	6.63418
0.99651	0.20065	6.64727
0.99820	0.20117	6.66035
0.99989	0.20169	6.67342
1.00158	0.20222	6.68649
1.00327	0.20275	6.69956
1.00496	0.20327	6.71262
1.00665	0.20380	6.72568
1.00834	0.20434	6.73873
1.01003	0.20487	6.75177
1.01172	0.20540	6.76482
1.01341	0.20594	6.77785
1.01509	0.20648	6.79089
1.01678	0.20702	6.80391
1.01847	0.20756	6.81694
1.02016	0.20810	6.82995
1.02185	0.20865	6.84297
1.02354	0.20919	6.85598
1.02523	0.20974	6.86898
1.02692	0.21029	6.88198
1.02861	0.21084	6.89498
1.03030	0.21139	6.90797
1.03199	0.21194	6.92096
1.03368	0.21250	6.93394
1.03537	0.21305	6.94692
1.03706	0.21361	6.95989
1.03875	0.21417	6.97286
1.04044	0.21473	6.98583
1.04213	0.21529	6.99879
1.04382	0.21586	7.01175
1.04551	0.21642	7.02470
1.04720	0.21699	7.03765
