Repository: MasielloGroup/MasielloGroupWebsite

## Welcome to the Masiello Group Website Repository

This website is built with [Quarto](https://quarto.org), an open source scientific and technical publishing system.

Note: the `_utils` directory contains helper scripts used when migrating from Wowchemy / Hugo Academic to Quarto.

File: dmref/data/au_35K.txt
Refractive index of gold at +35K
lambda [um]	n	k
0.55043	0.33872	2.48290
0.55212	0.33050	2.51058
0.55381	0.32270	2.53787
0.55550	0.31529	2.56478
0.55719	0.30825	2.59131
0.55888	0.30155	2.61749
0.56057	0.29518	2.64332
0.56225	0.28911	2.66882
0.56394	0.28333	2.69400
0.56563	0.27781	2.71887
0.56732	0.27254	2.74344
0.56901	0.26752	2.76771
0.57070	0.26271	2.79171
0.57239	0.25812	2.81544
0.57408	0.25373	2.83890
0.57577	0.24953	2.86212
0.57746	0.24551	2.88508
0.57915	0.24165	2.90782
0.58084	0.23796	2.93032
0.58253	0.23442	2.95260
0.58422	0.23102	2.97467
0.58591	0.22777	2.99654
0.58760	0.22464	3.01820
0.58929	0.22164	3.03967
0.59098	0.21875	3.06095
0.59267	0.21598	3.08204
0.59436	0.21332	3.10297
0.59605	0.21076	3.12372
0.59774	0.20830	3.14430
0.59943	0.20593	3.16473
0.60112	0.20365	3.18500
0.60281	0.20145	3.20511
0.60450	0.19934	3.22508
0.60619	0.19731	3.24491
0.60788	0.19535	3.26460
0.60957	0.19347	3.28415
0.61126	0.19165	3.30357
0.61295	0.18990	3.32287
0.61464	0.18821	3.34204
0.61633	0.18659	3.36109
0.61801	0.18502	3.38003
0.61970	0.18351	3.39885
0.62139	0.18205	3.41756
0.62308	0.18065	3.43616
0.62477	0.17929	3.45465
0.62646	0.17799	3.47305
0.62815	0.17673	3.49134
0.62984	0.17551	3.50954
0.63153	0.17434	3.52764
0.63322	0.17321	3.54565
0.63491	0.17212	3.56357
0.63660	0.17107	3.58140
0.63829	0.17006	3.59915
0.63998	0.16909	3.61681
0.64167	0.16814	3.63439
0.64336	0.16724	3.65189
0.64505	0.16636	3.66931
0.64674	0.16552	3.68666
0.64843	0.16471	3.70393
0.65012	0.16393	3.72113
0.65181	0.16317	3.73826
0.65350	0.16245	3.75532
0.65519	0.16175	3.77231
0.65688	0.16108	3.78924
0.65857	0.16043	3.80610
0.66026	0.15981	3.82290
0.66195	0.15921	3.83963
0.66364	0.15863	3.85631
0.66533	0.15808	3.87292
0.66702	0.15755	3.88948
0.66871	0.15704	3.90598
0.67040	0.15655	3.92243
0.67209	0.15608	3.93882
0.67378	0.15563	3.95515
0.67546	0.15520	3.97144
0.67715	0.15479	3.98767
0.67884	0.15440	4.00385
0.68053	0.15402	4.01999
0.68222	0.15366	4.03607
0.68391	0.15332	4.05211
0.68560	0.15299	4.06810
0.68729	0.15268	4.08405
0.68898	0.15238	4.09995
0.69067	0.15210	4.11580
0.69236	0.15183	4.13162
0.69405	0.15158	4.14739
0.69574	0.15134	4.16312
0.69743	0.15112	4.17881
0.69912	0.15091	4.19446
0.70081	0.15071	4.21007
0.70250	0.15052	4.22564
0.70419	0.15035	4.24118
0.70588	0.15018	4.25667
0.70757	0.15003	4.27214
0.70926	0.14989	4.28756
0.71095	0.14977	4.30295
0.71264	0.14965	4.31831
0.71433	0.14954	4.33363
0.71602	0.14944	4.34892
0.71771	0.14936	4.36417
0.71940	0.14928	4.37939
0.72109	0.14922	4.39458
0.72278	0.14916	4.40974
0.72447	0.14911	4.42487
0.72616	0.14907	4.43997
0.72785	0.14904	4.45504
0.72954	0.14902	4.47008
0.73122	0.14901	4.48509
0.73291	0.14901	4.50008
0.73460	0.14901	4.51503
0.73629	0.14903	4.52996
0.73798	0.14905	4.54486
0.73967	0.14907	4.55974
0.74136	0.14911	4.57458
0.74305	0.14915	4.58941
0.74474	0.14921	4.60420
0.74643	0.14926	4.61897
0.74812	0.14933	4.63372
0.74981	0.14940	4.64845
0.75150	0.14948	4.66315
0.75319	0.14956	4.67782
0.75488	0.14966	4.69247
0.75657	0.14976	4.70710
0.75826	0.14986	4.72171
0.75995	0.14997	4.73630
0.76164	0.15009	4.75086
0.76333	0.15021	4.76540
0.76502	0.15034	4.77992
0.76671	0.15048	4.79442
0.76840	0.15062	4.80890
0.77009	0.15076	4.82336
0.77178	0.15092	4.83780
0.77347	0.15107	4.85222
0.77516	0.15124	4.86662
0.77685	0.15140	4.88100
0.77854	0.15158	4.89536
0.78023	0.15175	4.90970
0.78192	0.15194	4.92403
0.78361	0.15213	4.93833
0.78530	0.15232	4.95262
0.78699	0.15252	4.96689
0.78867	0.15272	4.98114
0.79036	0.15293	4.99538
0.79205	0.15314	5.00960
0.79374	0.15335	5.02380
0.79543	0.15358	5.03798
0.79712	0.15380	5.05215
0.79881	0.15403	5.06631
0.80050	0.15426	5.08044
0.80219	0.15450	5.09456
0.80388	0.15474	5.10867
0.80557	0.15499	5.12276
0.80726	0.15524	5.13683
0.80895	0.15549	5.15089
0.81064	0.15575	5.16493
0.81233	0.15601	5.17896
0.81402	0.15628	5.19298
0.81571	0.15655	5.20698
0.81740	0.15682	5.22097
0.81909	0.15710	5.23494
0.82078	0.15738	5.24890
0.82247	0.15766	5.26285
0.82416	0.15795	5.27678
0.82585	0.15824	5.29070
0.82754	0.15854	5.30460
0.82923	0.15884	5.31850
0.83092	0.15914	5.33237
0.83261	0.15944	5.34624
0.83430	0.15975	5.36010
0.83599	0.16006	5.37394
0.83768	0.16038	5.38777
0.83937	0.16069	5.40159
0.84106	0.16102	5.41539
0.84275	0.16134	5.42919
0.84443	0.16167	5.44297
0.84612	0.16200	5.45674
0.84781	0.16233	5.47050
0.84950	0.16267	5.48424
0.85119	0.16301	5.49798
0.85288	0.16335	5.51171
0.85457	0.16369	5.52542
0.85626	0.16404	5.53912
0.85795	0.16439	5.55282
0.85964	0.16475	5.56650
0.86133	0.16510	5.58017
0.86302	0.16546	5.59383
0.86471	0.16582	5.60748
0.86640	0.16619	5.62112
0.86809	0.16655	5.63475
0.86978	0.16692	5.64837
0.87147	0.16730	5.66198
0.87316	0.16767	5.67559
0.87485	0.16805	5.68918
0.87654	0.16843	5.70276
0.87823	0.16881	5.71633
0.87992	0.16920	5.72989
0.88161	0.16959	5.74345
0.88330	0.16998	5.75699
0.88499	0.17037	5.77053
0.88668	0.17076	5.78405
0.88837	0.17116	5.79757
0.89006	0.17156	5.81108
0.89175	0.17196	5.82458
0.89344	0.17237	5.83807
0.89513	0.17277	5.85155
0.89682	0.17318	5.86502
0.89851	0.17359	5.87849
0.90020	0.17401	5.89194
0.90188	0.17442	5.90539
0.90357	0.17484	5.91883
0.90526	0.17526	5.93227
0.90695	0.17569	5.94569
0.90864	0.17611	5.95911
0.91033	0.17654	5.97252
0.91202	0.17697	5.98592
0.91371	0.17740	5.99931
0.91540	0.17783	6.01269
0.91709	0.17827	6.02607
0.91878	0.17870	6.03944
0.92047	0.17914	6.05281
0.92216	0.17959	6.06616
0.92385	0.18003	6.07951
0.92554	0.18048	6.09285
0.92723	0.18092	6.10618
0.92892	0.18137	6.11951
0.93061	0.18183	6.13283
0.93230	0.18228	6.14614
0.93399	0.18273	6.15945
0.93568	0.18319	6.17275
0.93737	0.18365	6.18604
0.93906	0.18411	6.19932
0.94075	0.18458	6.21260
0.94244	0.18504	6.22587
0.94413	0.18551	6.23914
0.94582	0.18598	6.25240
0.94751	0.18645	6.26565
0.94920	0.18692	6.27889
0.95089	0.18740	6.29213
0.95258	0.18787	6.30537
0.95427	0.18835	6.31859
0.95596	0.18883	6.33181
0.95764	0.18932	6.34503
0.95933	0.18980	6.35824
0.96102	0.19029	6.37144
0.96271	0.19077	6.38463
0.96440	0.19126	6.39782
0.96609	0.19175	6.41101
0.96778	0.19225	6.42419
0.96947	0.19274	6.43736
0.97116	0.19324	6.45053
0.97285	0.19373	6.46369
0.97454	0.19423	6.47684
0.97623	0.19474	6.48999
0.97792	0.19524	6.50314
0.97961	0.19574	6.51628
0.98130	0.19625	6.52941
0.98299	0.19676	6.54254
0.98468	0.19727	6.55566
0.98637	0.19778	6.56878
0.98806	0.19829	6.58189
0.98975	0.19881	6.59500
0.99144	0.19932	6.60810
0.99313	0.19984	6.62119
0.99482	0.20036	6.63428
0.99651	0.20088	6.64737
0.99820	0.20141	6.66045
0.99989	0.20193	6.67353
1.00158	0.20246	6.68660
1.00327	0.20298	6.69966
1.00496	0.20351	6.71272
1.00665	0.20404	6.72578
1.00834	0.20458	6.73883
1.01003	0.20511	6.75188
1.01172	0.20565	6.76492
1.01341	0.20618	6.77796
1.01509	0.20672	6.79099
1.01678	0.20726	6.80402
1.01847	0.20780	6.81704
1.02016	0.20835	6.83006
1.02185	0.20889	6.84307
1.02354	0.20944	6.85608
1.02523	0.20998	6.86908
1.02692	0.21053	6.88208
1.02861	0.21108	6.89508
1.03030	0.21164	6.90807
1.03199	0.21219	6.92106
1.03368	0.21275	6.93404
1.03537	0.21330	6.94702
1.03706	0.21386	6.95999
1.03875	0.21442	6.97296
1.04044	0.21498	6.98593
1.04213	0.21554	6.99889
1.04382	0.21611	7.01185
1.04551	0.21667	7.02480
1.04720	0.21724	7.03775

File: dmref/data/au_36K.txt
Refractive index of gold at +36K
lambda [um]	n	k
0.55043	0.33877	2.48284
0.55212	0.33056	2.51052
0.55381	0.32276	2.53781
0.55550	0.31536	2.56472
0.55719	0.30833	2.59125
0.55888	0.30163	2.61743
0.56057	0.29527	2.64327
0.56225	0.28920	2.66877
0.56394	0.28342	2.69395
0.56563	0.27791	2.71882
0.56732	0.27265	2.74339
0.56901	0.26762	2.76767
0.57070	0.26282	2.79167
0.57239	0.25823	2.81540
0.57408	0.25385	2.83886
0.57577	0.24965	2.86208
0.57746	0.24562	2.88505
0.57915	0.24177	2.90778
0.58084	0.23808	2.93029
0.58253	0.23454	2.95257
0.58422	0.23115	2.97464
0.58591	0.22789	2.99651
0.58760	0.22477	3.01817
0.58929	0.22177	3.03964
0.59098	0.21889	3.06092
0.59267	0.21612	3.08202
0.59436	0.21345	3.10295
0.59605	0.21089	3.12370
0.59774	0.20843	3.14429
0.59943	0.20606	3.16471
0.60112	0.20379	3.18498
0.60281	0.20159	3.20510
0.60450	0.19948	3.22507
0.60619	0.19745	3.24490
0.60788	0.19549	3.26459
0.60957	0.19361	3.28415
0.61126	0.19179	3.30357
0.61295	0.19004	3.32287
0.61464	0.18836	3.34204
0.61633	0.18673	3.36109
0.61801	0.18516	3.38003
0.61970	0.18365	3.39885
0.62139	0.18220	3.41756
0.62308	0.18079	3.43617
0.62477	0.17944	3.45466
0.62646	0.17813	3.47306
0.62815	0.17687	3.49135
0.62984	0.17566	3.50955
0.63153	0.17449	3.52766
0.63322	0.17336	3.54567
0.63491	0.17227	3.56359
0.63660	0.17122	3.58142
0.63829	0.17021	3.59917
0.63998	0.16924	3.61683
0.64167	0.16829	3.63441
0.64336	0.16739	3.65192
0.64505	0.16651	3.66934
0.64674	0.16567	3.68669
0.64843	0.16486	3.70396
0.65012	0.16408	3.72116
0.65181	0.16332	3.73829
0.65350	0.16260	3.75535
0.65519	0.16190	3.77235
0.65688	0.16123	3.78927
0.65857	0.16058	3.80614
0.66026	0.15996	3.82294
0.66195	0.15936	3.83967
0.66364	0.15879	3.85635
0.66533	0.15823	3.87296
0.66702	0.15770	3.88952
0.66871	0.15719	3.90602
0.67040	0.15670	3.92247
0.67209	0.15624	3.93886
0.67378	0.15579	3.95520
0.67546	0.15536	3.97148
0.67715	0.15494	3.98772
0.67884	0.15455	4.00390
0.68053	0.15417	4.02004
0.68222	0.15381	4.03612
0.68391	0.15347	4.05216
0.68560	0.15314	4.06815
0.68729	0.15283	4.08410
0.68898	0.15254	4.10000
0.69067	0.15226	4.11586
0.69236	0.15199	4.13167
0.69405	0.15174	4.14745
0.69574	0.15150	4.16318
0.69743	0.15127	4.17887
0.69912	0.15106	4.19452
0.70081	0.15086	4.21013
0.70250	0.15068	4.22571
0.70419	0.15050	4.24124
0.70588	0.15034	4.25674
0.70757	0.15019	4.27220
0.70926	0.15005	4.28763
0.71095	0.14992	4.30302
0.71264	0.14981	4.31837
0.71433	0.14970	4.33370
0.71602	0.14960	4.34898
0.71771	0.14952	4.36424
0.71940	0.14944	4.37946
0.72109	0.14937	4.39466
0.72278	0.14932	4.40982
0.72447	0.14927	4.42495
0.72616	0.14923	4.44005
0.72785	0.14920	4.45512
0.72954	0.14918	4.47016
0.73122	0.14917	4.48517
0.73291	0.14917	4.50015
0.73460	0.14917	4.51511
0.73629	0.14919	4.53004
0.73798	0.14921	4.54494
0.73967	0.14924	4.55981
0.74136	0.14927	4.57466
0.74305	0.14932	4.58949
0.74474	0.14937	4.60428
0.74643	0.14943	4.61906
0.74812	0.14949	4.63380
0.74981	0.14956	4.64853
0.75150	0.14964	4.66323
0.75319	0.14973	4.67790
0.75488	0.14982	4.69256
0.75657	0.14992	4.70719
0.75826	0.15002	4.72180
0.75995	0.15014	4.73638
0.76164	0.15025	4.75095
0.76333	0.15038	4.76549
0.76502	0.15051	4.78001
0.76671	0.15064	4.79451
0.76840	0.15078	4.80899
0.77009	0.15093	4.82345
0.77178	0.15108	4.83789
0.77347	0.15124	4.85231
0.77516	0.15140	4.86671
0.77685	0.15157	4.88109
0.77854	0.15174	4.89545
0.78023	0.15192	4.90979
0.78192	0.15211	4.92412
0.78361	0.15229	4.93842
0.78530	0.15249	4.95271
0.78699	0.15269	4.96698
0.78867	0.15289	4.98124
0.79036	0.15310	4.99547
0.79205	0.15331	5.00969
0.79374	0.15352	5.02389
0.79543	0.15375	5.03808
0.79712	0.15397	5.05225
0.79881	0.15420	5.06640
0.80050	0.15444	5.08054
0.80219	0.15467	5.09466
0.80388	0.15492	5.10876
0.80557	0.15516	5.12285
0.80726	0.15541	5.13693
0.80895	0.15567	5.15099
0.81064	0.15593	5.16503
0.81233	0.15619	5.17906
0.81402	0.15645	5.19308
0.81571	0.15672	5.20708
0.81740	0.15700	5.22107
0.81909	0.15728	5.23504
0.82078	0.15756	5.24900
0.82247	0.15784	5.26295
0.82416	0.15813	5.27688
0.82585	0.15842	5.29080
0.82754	0.15872	5.30470
0.82923	0.15901	5.31860
0.83092	0.15932	5.33248
0.83261	0.15962	5.34634
0.83430	0.15993	5.36020
0.83599	0.16024	5.37404
0.83768	0.16056	5.38787
0.83937	0.16088	5.40169
0.84106	0.16120	5.41549
0.84275	0.16152	5.42929
0.84443	0.16185	5.44307
0.84612	0.16218	5.45684
0.84781	0.16251	5.47060
0.84950	0.16285	5.48435
0.85119	0.16319	5.49809
0.85288	0.16353	5.51181
0.85457	0.16388	5.52553
0.85626	0.16423	5.53923
0.85795	0.16458	5.55292
0.85964	0.16493	5.56660
0.86133	0.16529	5.58028
0.86302	0.16565	5.59394
0.86471	0.16601	5.60759
0.86640	0.16637	5.62123
0.86809	0.16674	5.63486
0.86978	0.16711	5.64848
0.87147	0.16749	5.66209
0.87316	0.16786	5.67569
0.87485	0.16824	5.68928
0.87654	0.16862	5.70287
0.87823	0.16900	5.71644
0.87992	0.16939	5.73000
0.88161	0.16978	5.74355
0.88330	0.17017	5.75710
0.88499	0.17056	5.77063
0.88668	0.17096	5.78416
0.88837	0.17135	5.79768
0.89006	0.17175	5.81119
0.89175	0.17216	5.82468
0.89344	0.17256	5.83818
0.89513	0.17297	5.85166
0.89682	0.17338	5.86513
0.89851	0.17379	5.87860
0.90020	0.17421	5.89205
0.90188	0.17462	5.90550
0.90357	0.17504	5.91894
0.90526	0.17546	5.93238
0.90695	0.17589	5.94580
0.90864	0.17631	5.95922
0.91033	0.17674	5.97263
0.91202	0.17717	5.98603
0.91371	0.17760	5.99942
0.91540	0.17803	6.01281
0.91709	0.17847	6.02618
0.91878	0.17891	6.03955
0.92047	0.17935	6.05292
0.92216	0.17979	6.06627
0.92385	0.18023	6.07962
0.92554	0.18068	6.09296
0.92723	0.18113	6.10629
0.92892	0.18158	6.11962
0.93061	0.18203	6.13294
0.93230	0.18249	6.14625
0.93399	0.18294	6.15956
0.93568	0.18340	6.17286
0.93737	0.18386	6.18615
0.93906	0.18432	6.19943
0.94075	0.18479	6.21271
0.94244	0.18525	6.22598
0.94413	0.18572	6.23925
0.94582	0.18619	6.25251
0.94751	0.18666	6.26576
0.94920	0.18714	6.27901
0.95089	0.18761	6.29225
0.95258	0.18809	6.30548
0.95427	0.18857	6.31870
0.95596	0.18905	6.33193
0.95764	0.18953	6.34514
0.95933	0.19002	6.35835
0.96102	0.19050	6.37155
0.96271	0.19099	6.38475
0.96440	0.19148	6.39794
0.96609	0.19197	6.41112
0.96778	0.19246	6.42430
0.96947	0.19296	6.43747
0.97116	0.19346	6.45064
0.97285	0.19395	6.46380
0.97454	0.19445	6.47696
0.97623	0.19496	6.49011
0.97792	0.19546	6.50325
0.97961	0.19597	6.51639
0.98130	0.19647	6.52952
0.98299	0.19698	6.54265
0.98468	0.19749	6.55577
0.98637	0.19800	6.56889
0.98806	0.19852	6.58200
0.98975	0.19903	6.59511
0.99144	0.19955	6.60821
0.99313	0.20007	6.62131
0.99482	0.20059	6.63440
0.99651	0.20111	6.64748
0.99820	0.20163	6.66057
0.99989	0.20216	6.67364
1.00158	0.20269	6.68671
1.00327	0.20321	6.69978
1.00496	0.20374	6.71284
1.00665	0.20428	6.72589
1.00834	0.20481	6.73895
1.01003	0.20534	6.75199
1.01172	0.20588	6.76503
1.01341	0.20642	6.77807
1.01509	0.20696	6.79110
1.01678	0.20750	6.80413
1.01847	0.20804	6.81715
1.02016	0.20858	6.83017
1.02185	0.20913	6.84319
1.02354	0.20968	6.85619
1.02523	0.21022	6.86920
1.02692	0.21077	6.88220
1.02861	0.21132	6.89520
1.03030	0.21188	6.90819
1.03199	0.21243	6.92117
1.03368	0.21299	6.93416
1.03537	0.21355	6.94713
1.03706	0.21410	6.96011
1.03875	0.21466	6.97308
1.04044	0.21523	6.98604
1.04213	0.21579	6.99901
1.04382	0.21635	7.01196
1.04551	0.21692	7.02492
1.04720	0.21749	7.03786

File: dmref/data/au_37K.txt
Refractive index of gold at +37K
lambda [um]	n	k
0.55043	0.33883	2.48277
0.55212	0.33062	2.51046
0.55381	0.32283	2.53775
0.55550	0.31544	2.56466
0.55719	0.30841	2.59119
0.55888	0.30172	2.61738
0.56057	0.29536	2.64321
0.56225	0.28930	2.66872
0.56394	0.28352	2.69390
0.56563	0.27801	2.71877
0.56732	0.27275	2.74334
0.56901	0.26773	2.76762
0.57070	0.26293	2.79162
0.57239	0.25835	2.81535
0.57408	0.25396	2.83882
0.57577	0.24976	2.86204
0.57746	0.24574	2.88501
0.57915	0.24189	2.90775
0.58084	0.23821	2.93025
0.58253	0.23467	2.95254
0.58422	0.23128	2.97461
0.58591	0.22802	2.99648
0.58760	0.22490	3.01815
0.58929	0.22190	3.03962
0.59098	0.21902	3.06090
0.59267	0.21625	3.08200
0.59436	0.21359	3.10293
0.59605	0.21103	3.12368
0.59774	0.20857	3.14427
0.59943	0.20620	3.16470
0.60112	0.20392	3.18497
0.60281	0.20173	3.20509
0.60450	0.19962	3.22507
0.60619	0.19759	3.24490
0.60788	0.19563	3.26459
0.60957	0.19375	3.28415
0.61126	0.19193	3.30357
0.61295	0.19018	3.32287
0.61464	0.18850	3.34204
0.61633	0.18687	3.36110
0.61801	0.18530	3.38004
0.61970	0.18379	3.39886
0.62139	0.18234	3.41757
0.62308	0.18094	3.43618
0.62477	0.17958	3.45468
0.62646	0.17828	3.47307
0.62815	0.17702	3.49137
0.62984	0.17580	3.50957
0.63153	0.17463	3.52768
0.63322	0.17351	3.54569
0.63491	0.17242	3.56361
0.63660	0.17137	3.58144
0.63829	0.17036	3.59919
0.63998	0.16938	3.61686
0.64167	0.16844	3.63444
0.64336	0.16753	3.65194
0.64505	0.16666	3.66937
0.64674	0.16582	3.68672
0.64843	0.16501	3.70399
0.65012	0.16422	3.72120
0.65181	0.16347	3.73833
0.65350	0.16275	3.75539
0.65519	0.16205	3.77239
0.65688	0.16138	3.78931
0.65857	0.16073	3.80618
0.66026	0.16011	3.82298
0.66195	0.15951	3.83972
0.66364	0.15893	3.85639
0.66533	0.15838	3.87301
0.66702	0.15785	3.88957
0.66871	0.15734	3.90607
0.67040	0.15685	3.92252
0.67209	0.15638	3.93891
0.67378	0.15594	3.95525
0.67546	0.15551	3.97154
0.67715	0.15509	3.98777
0.67884	0.15470	4.00396
0.68053	0.15432	4.02009
0.68222	0.15396	4.03618
0.68391	0.15362	4.05222
0.68560	0.15329	4.06821
0.68729	0.15298	4.08416
0.68898	0.15269	4.10006
0.69067	0.15241	4.11592
0.69236	0.15214	4.13174
0.69405	0.15189	4.14751
0.69574	0.15165	4.16324
0.69743	0.15143	4.17893
0.69912	0.15121	4.19459
0.70081	0.15101	4.21020
0.70250	0.15083	4.22577
0.70419	0.15065	4.24131
0.70588	0.15049	4.25681
0.70757	0.15034	4.27227
0.70926	0.15020	4.28770
0.71095	0.15008	4.30309
0.71264	0.14996	4.31845
0.71433	0.14985	4.33377
0.71602	0.14976	4.34906
0.71771	0.14967	4.36432
0.71940	0.14959	4.37954
0.72109	0.14953	4.39473
0.72278	0.14947	4.40989
0.72447	0.14943	4.42502
0.72616	0.14939	4.44013
0.72785	0.14936	4.45520
0.72954	0.14934	4.47024
0.73122	0.14933	4.48525
0.73291	0.14932	4.50023
0.73460	0.14933	4.51519
0.73629	0.14934	4.53012
0.73798	0.14936	4.54502
0.73967	0.14939	4.55990
0.74136	0.14943	4.57475
0.74305	0.14947	4.58957
0.74474	0.14952	4.60437
0.74643	0.14958	4.61914
0.74812	0.14965	4.63389
0.74981	0.14972	4.64862
0.75150	0.14980	4.66332
0.75319	0.14989	4.67799
0.75488	0.14998	4.69265
0.75657	0.15008	4.70728
0.75826	0.15018	4.72189
0.75995	0.15030	4.73647
0.76164	0.15041	4.75104
0.76333	0.15054	4.76558
0.76502	0.15067	4.78010
0.76671	0.15080	4.79460
0.76840	0.15094	4.80908
0.77009	0.15109	4.82354
0.77178	0.15124	4.83798
0.77347	0.15140	4.85240
0.77516	0.15156	4.86680
0.77685	0.15173	4.88119
0.77854	0.15191	4.89555
0.78023	0.15209	4.90989
0.78192	0.15227	4.92422
0.78361	0.15246	4.93852
0.78530	0.15265	4.95281
0.78699	0.15285	4.96708
0.78867	0.15305	4.98134
0.79036	0.15326	4.99557
0.79205	0.15347	5.00979
0.79374	0.15369	5.02399
0.79543	0.15391	5.03818
0.79712	0.15414	5.05235
0.79881	0.15437	5.06650
0.80050	0.15460	5.08064
0.80219	0.15484	5.09476
0.80388	0.15508	5.10887
0.80557	0.15533	5.12296
0.80726	0.15558	5.13703
0.80895	0.15584	5.15109
0.81064	0.15610	5.16514
0.81233	0.15636	5.17917
0.81402	0.15662	5.19318
0.81571	0.15690	5.20719
0.81740	0.15717	5.22117
0.81909	0.15745	5.23515
0.82078	0.15773	5.24911
0.82247	0.15801	5.26305
0.82416	0.15830	5.27699
0.82585	0.15859	5.29091
0.82754	0.15889	5.30481
0.82923	0.15919	5.31871
0.83092	0.15949	5.33259
0.83261	0.15980	5.34645
0.83430	0.16011	5.36031
0.83599	0.16042	5.37415
0.83768	0.16073	5.38798
0.83937	0.16105	5.40180
0.84106	0.16137	5.41561
0.84275	0.16170	5.42940
0.84443	0.16203	5.44318
0.84612	0.16236	5.45695
0.84781	0.16269	5.47071
0.84950	0.16303	5.48446
0.85119	0.16337	5.49820
0.85288	0.16371	5.51192
0.85457	0.16406	5.52564
0.85626	0.16441	5.53934
0.85795	0.16476	5.55304
0.85964	0.16511	5.56672
0.86133	0.16547	5.58039
0.86302	0.16583	5.59405
0.86471	0.16619	5.60770
0.86640	0.16656	5.62134
0.86809	0.16693	5.63498
0.86978	0.16730	5.64860
0.87147	0.16767	5.66221
0.87316	0.16805	5.67581
0.87485	0.16843	5.68940
0.87654	0.16881	5.70298
0.87823	0.16919	5.71655
0.87992	0.16958	5.73012
0.88161	0.16996	5.74367
0.88330	0.17036	5.75722
0.88499	0.17075	5.77075
0.88668	0.17115	5.78428
0.88837	0.17154	5.79780
0.89006	0.17194	5.81130
0.89175	0.17235	5.82480
0.89344	0.17275	5.83830
0.89513	0.17316	5.85178
0.89682	0.17357	5.86525
0.89851	0.17398	5.87872
0.90020	0.17440	5.89217
0.90188	0.17482	5.90562
0.90357	0.17523	5.91906
0.90526	0.17566	5.93250
0.90695	0.17608	5.94592
0.90864	0.17651	5.95934
0.91033	0.17693	5.97275
0.91202	0.17736	5.98615
0.91371	0.17780	5.99954
0.91540	0.17823	6.01293
0.91709	0.17867	6.02631
0.91878	0.17911	6.03968
0.92047	0.17955	6.05304
0.92216	0.17999	6.06639
0.92385	0.18043	6.07974
0.92554	0.18088	6.09308
0.92723	0.18133	6.10642
0.92892	0.18178	6.11974
0.93061	0.18223	6.13306
0.93230	0.18269	6.14638
0.93399	0.18314	6.15968
0.93568	0.18360	6.17298
0.93737	0.18406	6.18627
0.93906	0.18453	6.19956
0.94075	0.18499	6.21284
0.94244	0.18546	6.22611
0.94413	0.18593	6.23937
0.94582	0.18640	6.25263
0.94751	0.18687	6.26588
0.94920	0.18734	6.27913
0.95089	0.18782	6.29237
0.95258	0.18830	6.30560
0.95427	0.18878	6.31883
0.95596	0.18926	6.33205
0.95764	0.18974	6.34527
0.95933	0.19023	6.35847
0.96102	0.19071	6.37168
0.96271	0.19120	6.38487
0.96440	0.19169	6.39806
0.96609	0.19218	6.41125
0.96778	0.19268	6.42443
0.96947	0.19317	6.43760
0.97116	0.19367	6.45077
0.97285	0.19417	6.46393
0.97454	0.19467	6.47708
0.97623	0.19517	6.49023
0.97792	0.19568	6.50338
0.97961	0.19618	6.51652
0.98130	0.19669	6.52965
0.98299	0.19720	6.54278
0.98468	0.19771	6.55590
0.98637	0.19822	6.56902
0.98806	0.19874	6.58213
0.98975	0.19925	6.59524
0.99144	0.19977	6.60834
0.99313	0.20029	6.62143
0.99482	0.20081	6.63453
0.99651	0.20133	6.64761
0.99820	0.20186	6.66069
0.99989	0.20238	6.67377
1.00158	0.20291	6.68684
1.00327	0.20344	6.69991
1.00496	0.20397	6.71297
1.00665	0.20450	6.72602
1.00834	0.20504	6.73907
1.01003	0.20557	6.75212
1.01172	0.20611	6.76516
1.01341	0.20665	6.77820
1.01509	0.20719	6.79123
1.01678	0.20773	6.80426
1.01847	0.20827	6.81728
1.02016	0.20881	6.83030
1.02185	0.20936	6.84331
1.02354	0.20991	6.85632
1.02523	0.21046	6.86933
1.02692	0.21101	6.88233
1.02861	0.21156	6.89532
1.03030	0.21211	6.90832
1.03199	0.21267	6.92130
1.03368	0.21322	6.93429
1.03537	0.21378	6.94726
1.03706	0.21434	6.96024
1.03875	0.21490	6.97321
1.04044	0.21547	6.98617
1.04213	0.21603	6.99913
1.04382	0.21659	7.01209
1.04551	0.21716	7.02505
1.04720	0.21773	7.03799

File: dmref/data/au_38K.txt
Refractive index of gold at +38K
lambda [um]	n	k
0.55043	0.33891	2.48270
0.55212	0.33071	2.51038
0.55381	0.32293	2.53768
0.55550	0.31553	2.56459
0.55719	0.30851	2.59113
0.55888	0.30182	2.61731
0.56057	0.29546	2.64315
0.56225	0.28941	2.66866
0.56394	0.28363	2.69384
0.56563	0.27812	2.71872
0.56732	0.27287	2.74329
0.56901	0.26785	2.76757
0.57070	0.26305	2.79158
0.57239	0.25847	2.81531
0.57408	0.25409	2.83878
0.57577	0.24989	2.86200
0.57746	0.24587	2.88498
0.57915	0.24202	2.90771
0.58084	0.23834	2.93022
0.58253	0.23480	2.95251
0.58422	0.23141	2.97459
0.58591	0.22816	2.99646
0.58760	0.22503	3.01812
0.58929	0.22203	3.03960
0.59098	0.21915	3.06088
0.59267	0.21638	3.08199
0.59436	0.21372	3.10291
0.59605	0.21117	3.12367
0.59774	0.20871	3.14426
0.59943	0.20634	3.16469
0.60112	0.20406	3.18497
0.60281	0.20187	3.20509
0.60450	0.19976	3.22506
0.60619	0.19773	3.24489
0.60788	0.19577	3.26459
0.60957	0.19389	3.28415
0.61126	0.19207	3.30358
0.61295	0.19032	3.32288
0.61464	0.18864	3.34205
0.61633	0.18701	3.36111
0.61801	0.18545	3.38005
0.61970	0.18394	3.39887
0.62139	0.18248	3.41759
0.62308	0.18108	3.43619
0.62477	0.17973	3.45469
0.62646	0.17842	3.47309
0.62815	0.17716	3.49139
0.62984	0.17595	3.50959
0.63153	0.17478	3.52770
0.63322	0.17365	3.54571
0.63491	0.17256	3.56364
0.63660	0.17151	3.58147
0.63829	0.17050	3.59922
0.63998	0.16953	3.61689
0.64167	0.16859	3.63447
0.64336	0.16768	3.65198
0.64505	0.16680	3.66941
0.64674	0.16596	3.68676
0.64843	0.16515	3.70403
0.65012	0.16437	3.72124
0.65181	0.16362	3.73837
0.65350	0.16289	3.75543
0.65519	0.16219	3.77243
0.65688	0.16152	3.78936
0.65857	0.16088	3.80622
0.66026	0.16025	3.82303
0.66195	0.15966	3.83976
0.66364	0.15908	3.85644
0.66533	0.15853	3.87306
0.66702	0.15800	3.88962
0.66871	0.15749	3.90613
0.67040	0.15700	3.92257
0.67209	0.15653	3.93897
0.67378	0.15608	3.95531
0.67546	0.15565	3.97160
0.67715	0.15524	3.98783
0.67884	0.15485	4.00402
0.68053	0.15447	4.02015
0.68222	0.15411	4.03624
0.68391	0.15377	4.05228
0.68560	0.15344	4.06828
0.68729	0.15313	4.08423
0.68898	0.15284	4.10013
0.69067	0.15256	4.11599
0.69236	0.15229	4.13181
0.69405	0.15204	4.14758
0.69574	0.15180	4.16331
0.69743	0.15157	4.17901
0.69912	0.15136	4.19466
0.70081	0.15116	4.21027
0.70250	0.15098	4.22585
0.70419	0.15080	4.24139
0.70588	0.15064	4.25689
0.70757	0.15049	4.27235
0.70926	0.15035	4.28778
0.71095	0.15023	4.30317
0.71264	0.15011	4.31853
0.71433	0.15000	4.33385
0.71602	0.14991	4.34914
0.71771	0.14982	4.36440
0.71940	0.14975	4.37962
0.72109	0.14968	4.39482
0.72278	0.14962	4.40998
0.72447	0.14958	4.42511
0.72616	0.14954	4.44021
0.72785	0.14951	4.45528
0.72954	0.14949	4.47033
0.73122	0.14948	4.48534
0.73291	0.14948	4.50032
0.73460	0.14948	4.51528
0.73629	0.14950	4.53021
0.73798	0.14952	4.54511
0.73967	0.14955	4.55999
0.74136	0.14958	4.57484
0.74305	0.14963	4.58967
0.74474	0.14968	4.60446
0.74643	0.14974	4.61924
0.74812	0.14980	4.63399
0.74981	0.14988	4.64871
0.75150	0.14996	4.66341
0.75319	0.15004	4.67809
0.75488	0.15014	4.69275
0.75657	0.15024	4.70738
0.75826	0.15034	4.72199
0.75995	0.15045	4.73657
0.76164	0.15057	4.75114
0.76333	0.15070	4.76568
0.76502	0.15083	4.78021
0.76671	0.15096	4.79471
0.76840	0.15110	4.80919
0.77009	0.15125	4.82365
0.77178	0.15140	4.83809
0.77347	0.15156	4.85251
0.77516	0.15172	4.86691
0.77685	0.15189	4.88129
0.77854	0.15207	4.89566
0.78023	0.15225	4.91000
0.78192	0.15243	4.92432
0.78361	0.15262	4.93863
0.78530	0.15281	4.95292
0.78699	0.15301	4.96719
0.78867	0.15322	4.98145
0.79036	0.15342	4.99568
0.79205	0.15364	5.00990
0.79374	0.15385	5.02411
0.79543	0.15408	5.03829
0.79712	0.15430	5.05246
0.79881	0.15453	5.06662
0.80050	0.15477	5.08075
0.80219	0.15501	5.09488
0.80388	0.15525	5.10898
0.80557	0.15550	5.12307
0.80726	0.15575	5.13715
0.80895	0.15600	5.15121
0.81064	0.15626	5.16525
0.81233	0.15653	5.17929
0.81402	0.15679	5.19330
0.81571	0.15706	5.20730
0.81740	0.15734	5.22129
0.81909	0.15762	5.23527
0.82078	0.15790	5.24923
0.82247	0.15818	5.26317
0.82416	0.15847	5.27711
0.82585	0.15876	5.29103
0.82754	0.15906	5.30493
0.82923	0.15936	5.31883
0.83092	0.15966	5.33271
0.83261	0.15997	5.34658
0.83430	0.16028	5.36043
0.83599	0.16059	5.37427
0.83768	0.16091	5.38810
0.83937	0.16123	5.40192
0.84106	0.16155	5.41573
0.84275	0.16187	5.42952
0.84443	0.16220	5.44331
0.84612	0.16253	5.45708
0.84781	0.16287	5.47084
0.84950	0.16321	5.48459
0.85119	0.16355	5.49832
0.85288	0.16389	5.51205
0.85457	0.16424	5.52577
0.85626	0.16458	5.53947
0.85795	0.16494	5.55316
0.85964	0.16529	5.56685
0.86133	0.16565	5.58052
0.86302	0.16601	5.59418
0.86471	0.16637	5.60783
0.86640	0.16674	5.62147
0.86809	0.16711	5.63510
0.86978	0.16748	5.64873
0.87147	0.16785	5.66234
0.87316	0.16823	5.67594
0.87485	0.16861	5.68953
0.87654	0.16899	5.70311
0.87823	0.16937	5.71668
0.87992	0.16976	5.73025
0.88161	0.17015	5.74380
0.88330	0.17054	5.75735
0.88499	0.17094	5.77088
0.88668	0.17133	5.78441
0.88837	0.17173	5.79793
0.89006	0.17213	5.81144
0.89175	0.17254	5.82494
0.89344	0.17294	5.83843
0.89513	0.17335	5.85191
0.89682	0.17376	5.86538
0.89851	0.17417	5.87885
0.90020	0.17459	5.89231
0.90188	0.17501	5.90576
0.90357	0.17543	5.91920
0.90526	0.17585	5.93263
0.90695	0.17627	5.94606
0.90864	0.17670	5.95947
0.91033	0.17713	5.97288
0.91202	0.17756	5.98628
0.91371	0.17799	5.99968
0.91540	0.17842	6.01306
0.91709	0.17886	6.02644
0.91878	0.17930	6.03981
0.92047	0.17974	6.05317
0.92216	0.18019	6.06653
0.92385	0.18063	6.07988
0.92554	0.18108	6.09322
0.92723	0.18153	6.10655
0.92892	0.18198	6.11988
0.93061	0.18243	6.13320
0.93230	0.18289	6.14651
0.93399	0.18334	6.15982
0.93568	0.18380	6.17312
0.93737	0.18427	6.18641
0.93906	0.18473	6.19970
0.94075	0.18519	6.21297
0.94244	0.18566	6.22625
0.94413	0.18613	6.23951
0.94582	0.18660	6.25277
0.94751	0.18707	6.26602
0.94920	0.18755	6.27927
0.95089	0.18802	6.29251
0.95258	0.18850	6.30574
0.95427	0.18898	6.31897
0.95596	0.18946	6.33219
0.95764	0.18995	6.34541
0.95933	0.19043	6.35861
0.96102	0.19092	6.37182
0.96271	0.19141	6.38501
0.96440	0.19190	6.39820
0.96609	0.19239	6.41139
0.96778	0.19289	6.42457
0.96947	0.19338	6.43774
0.97116	0.19388	6.45091
0.97285	0.19438	6.46407
0.97454	0.19488	6.47723
0.97623	0.19539	6.49038
0.97792	0.19589	6.50352
0.97961	0.19640	6.51666
0.98130	0.19691	6.52979
0.98299	0.19742	6.54292
0.98468	0.19793	6.55604
0.98637	0.19844	6.56916
0.98806	0.19896	6.58227
0.98975	0.19947	6.59538
0.99144	0.19999	6.60848
0.99313	0.20051	6.62158
0.99482	0.20103	6.63467
0.99651	0.20155	6.64776
0.99820	0.20208	6.66084
0.99989	0.20261	6.67391
1.00158	0.20313	6.68698
1.00327	0.20366	6.70005
1.00496	0.20419	6.71311
1.00665	0.20473	6.72617
1.00834	0.20526	6.73922
1.01003	0.20580	6.75227
1.01172	0.20633	6.76531
1.01341	0.20687	6.77834
1.01509	0.20741	6.79138
1.01678	0.20796	6.80440
1.01847	0.20850	6.81743
1.02016	0.20904	6.83045
1.02185	0.20959	6.84346
1.02354	0.21014	6.85647
1.02523	0.21069	6.86947
1.02692	0.21124	6.88247
1.02861	0.21179	6.89547
1.03030	0.21235	6.90846
1.03199	0.21290	6.92145
1.03368	0.21346	6.93443
1.03537	0.21402	6.94741
1.03706	0.21458	6.96038
1.03875	0.21514	6.97335
1.04044	0.21570	6.98632
1.04213	0.21627	6.99928
1.04382	0.21683	7.01224
1.04551	0.21740	7.02519
1.04720	0.21797	7.03814

File: dmref/data/au_39K.txt
Refractive index of gold at +39K
lambda [um]	n	k
0.55043	0.33904	2.48261
0.55212	0.33084	2.51030
0.55381	0.32305	2.53760
0.55550	0.31566	2.56451
0.55719	0.30864	2.59106
0.55888	0.30196	2.61725
0.56057	0.29560	2.64309
0.56225	0.28954	2.66860
0.56394	0.28377	2.69379
0.56563	0.27826	2.71866
0.56732	0.27301	2.74324
0.56901	0.26799	2.76752
0.57070	0.26320	2.79153
0.57239	0.25861	2.81527
0.57408	0.25423	2.83874
0.57577	0.25003	2.86196
0.57746	0.24602	2.88494
0.57915	0.24217	2.90768
0.58084	0.23848	2.93019
0.58253	0.23495	2.95248
0.58422	0.23156	2.97456
0.58591	0.22830	2.99643
0.58760	0.22518	3.01810
0.58929	0.22218	3.03958
0.59098	0.21930	3.06087
0.59267	0.21653	3.08197
0.59436	0.21387	3.10290
0.59605	0.21131	3.12366
0.59774	0.20885	3.14425
0.59943	0.20649	3.16469
0.60112	0.20421	3.18496
0.60281	0.20202	3.20509
0.60450	0.19991	3.22506
0.60619	0.19788	3.24490
0.60788	0.19592	3.26459
0.60957	0.19404	3.28415
0.61126	0.19222	3.30358
0.61295	0.19047	3.32289
0.61464	0.18879	3.34206
0.61633	0.18716	3.36112
0.61801	0.18560	3.38006
0.61970	0.18409	3.39889
0.62139	0.18263	3.41761
0.62308	0.18123	3.43622
0.62477	0.17987	3.45472
0.62646	0.17857	3.47312
0.62815	0.17731	3.49142
0.62984	0.17610	3.50962
0.63153	0.17493	3.52773
0.63322	0.17380	3.54575
0.63491	0.17271	3.56367
0.63660	0.17166	3.58151
0.63829	0.17065	3.59926
0.63998	0.16967	3.61693
0.64167	0.16873	3.63451
0.64336	0.16783	3.65202
0.64505	0.16695	3.66945
0.64674	0.16611	3.68680
0.64843	0.16530	3.70408
0.65012	0.16452	3.72129
0.65181	0.16376	3.73842
0.65350	0.16304	3.75549
0.65519	0.16234	3.77248
0.65688	0.16167	3.78941
0.65857	0.16102	3.80628
0.66026	0.16040	3.82308
0.66195	0.15980	3.83982
0.66364	0.15923	3.85650
0.66533	0.15868	3.87312
0.66702	0.15815	3.88968
0.66871	0.15764	3.90619
0.67040	0.15715	3.92264
0.67209	0.15668	3.93903
0.67378	0.15623	3.95537
0.67546	0.15580	3.97166
0.67715	0.15539	3.98790
0.67884	0.15500	4.00409
0.68053	0.15462	4.02023
0.68222	0.15426	4.03631
0.68391	0.15392	4.05236
0.68560	0.15359	4.06835
0.68729	0.15328	4.08430
0.68898	0.15299	4.10021
0.69067	0.15270	4.11607
0.69236	0.15244	4.13189
0.69405	0.15219	4.14766
0.69574	0.15195	4.16340
0.69743	0.15172	4.17909
0.69912	0.15151	4.19474
0.70081	0.15131	4.21036
0.70250	0.15113	4.22593
0.70419	0.15095	4.24147
0.70588	0.15079	4.25697
0.70757	0.15064	4.27244
0.70926	0.15050	4.28787
0.71095	0.15038	4.30326
0.71264	0.15026	4.31862
0.71433	0.15015	4.33394
0.71602	0.15006	4.34923
0.71771	0.14997	4.36449
0.71940	0.14990	4.37972
0.72109	0.14983	4.39491
0.72278	0.14978	4.41008
0.72447	0.14973	4.42521
0.72616	0.14969	4.44031
0.72785	0.14966	4.45538
0.72954	0.14964	4.47043
0.73122	0.14963	4.48544
0.73291	0.14963	4.50043
0.73460	0.14964	4.51538
0.73629	0.14965	4.53031
0.73798	0.14967	4.54522
0.73967	0.14970	4.56010
0.74136	0.14974	4.57495
0.74305	0.14978	4.58977
0.74474	0.14983	4.60457
0.74643	0.14989	4.61935
0.74812	0.14996	4.63410
0.74981	0.15003	4.64882
0.75150	0.15011	4.66352
0.75319	0.15020	4.67820
0.75488	0.15029	4.69286
0.75657	0.15039	4.70749
0.75826	0.15050	4.72210
0.75995	0.15061	4.73669
0.76164	0.15073	4.75125
0.76333	0.15085	4.76580
0.76502	0.15098	4.78032
0.76671	0.15112	4.79482
0.76840	0.15126	4.80930
0.77009	0.15141	4.82376
0.77178	0.15156	4.83821
0.77347	0.15172	4.85263
0.77516	0.15188	4.86703
0.77685	0.15205	4.88141
0.77854	0.15223	4.89577
0.78023	0.15241	4.91012
0.78192	0.15259	4.92445
0.78361	0.15278	4.93875
0.78530	0.15298	4.95304
0.78699	0.15317	4.96732
0.78867	0.15338	4.98157
0.79036	0.15359	4.99581
0.79205	0.15380	5.01003
0.79374	0.15402	5.02423
0.79543	0.15424	5.03842
0.79712	0.15447	5.05259
0.79881	0.15470	5.06674
0.80050	0.15493	5.08088
0.80219	0.15517	5.09500
0.80388	0.15541	5.10911
0.80557	0.15566	5.12320
0.80726	0.15591	5.13728
0.80895	0.15617	5.15134
0.81064	0.15643	5.16538
0.81233	0.15669	5.17941
0.81402	0.15696	5.19343
0.81571	0.15723	5.20743
0.81740	0.15751	5.22142
0.81909	0.15778	5.23540
0.82078	0.15807	5.24936
0.82247	0.15835	5.26331
0.82416	0.15864	5.27724
0.82585	0.15893	5.29116
0.82754	0.15923	5.30507
0.82923	0.15953	5.31896
0.83092	0.15983	5.33284
0.83261	0.16014	5.34671
0.83430	0.16045	5.36057
0.83599	0.16076	5.37441
0.83768	0.16108	5.38824
0.83937	0.16140	5.40206
0.84106	0.16172	5.41587
0.84275	0.16205	5.42966
0.84443	0.16238	5.44344
0.84612	0.16271	5.45722
0.84781	0.16304	5.47098
0.84950	0.16338	5.48473
0.85119	0.16372	5.49846
0.85288	0.16407	5.51219
0.85457	0.16441	5.52591
0.85626	0.16476	5.53961
0.85795	0.16511	5.55330
0.85964	0.16547	5.56699
0.86133	0.16583	5.58066
0.86302	0.16619	5.59432
0.86471	0.16655	5.60797
0.86640	0.16692	5.62162
0.86809	0.16729	5.63525
0.86978	0.16766	5.64887
0.87147	0.16803	5.66248
0.87316	0.16841	5.67608
0.87485	0.16879	5.68967
0.87654	0.16917	5.70326
0.87823	0.16956	5.71683
0.87992	0.16994	5.73039
0.88161	0.17033	5.74395
0.88330	0.17073	5.75749
0.88499	0.17112	5.77103
0.88668	0.17152	5.78456
0.88837	0.17192	5.79807
0.89006	0.17232	5.81158
0.89175	0.17272	5.82508
0.89344	0.17313	5.83858
0.89513	0.17354	5.85206
0.89682	0.17395	5.86553
0.89851	0.17436	5.87900
0.90020	0.17478	5.89246
0.90188	0.17520	5.90591
0.90357	0.17562	5.91935
0.90526	0.17604	5.93278
0.90695	0.17646	5.94621
0.90864	0.17689	5.95962
0.91033	0.17732	5.97303
0.91202	0.17775	5.98643
0.91371	0.17818	5.99983
0.91540	0.17862	6.01321
0.91709	0.17906	6.02659
0.91878	0.17950	6.03996
0.92047	0.17994	6.05333
0.92216	0.18038	6.06668
0.92385	0.18083	6.08003
0.92554	0.18127	6.09337
0.92723	0.18172	6.10671
0.92892	0.18218	6.12003
0.93061	0.18263	6.13335
0.93230	0.18309	6.14667
0.93399	0.18354	6.15997
0.93568	0.18400	6.17327
0.93737	0.18447	6.18657
0.93906	0.18493	6.19985
0.94075	0.18540	6.21313
0.94244	0.18586	6.22640
0.94413	0.18633	6.23967
0.94582	0.18680	6.25293
0.94751	0.18728	6.26618
0.94920	0.18775	6.27943
0.95089	0.18823	6.29267
0.95258	0.18871	6.30590
0.95427	0.18919	6.31913
0.95596	0.18967	6.33235
0.95764	0.19016	6.34556
0.95933	0.19064	6.35877
0.96102	0.19113	6.37197
0.96271	0.19162	6.38517
0.96440	0.19211	6.39836
0.96609	0.19260	6.41155
0.96778	0.19310	6.42473
0.96947	0.19360	6.43790
0.97116	0.19409	6.45107
0.97285	0.19459	6.46423
0.97454	0.19510	6.47739
0.97623	0.19560	6.49054
0.97792	0.19610	6.50368
0.97961	0.19661	6.51682
0.98130	0.19712	6.52995
0.98299	0.19763	6.54308
0.98468	0.19814	6.55621
0.98637	0.19866	6.56932
0.98806	0.19917	6.58244
0.98975	0.19969	6.59554
0.99144	0.20021	6.60864
0.99313	0.20073	6.62174
0.99482	0.20125	6.63483
0.99651	0.20177	6.64792
0.99820	0.20230	6.66100
0.99989	0.20283	6.67408
1.00158	0.20335	6.68715
1.00327	0.20388	6.70021
1.00496	0.20442	6.71327
1.00665	0.20495	6.72633
1.00834	0.20548	6.73938
1.01003	0.20602	6.75243
1.01172	0.20656	6.76547
1.01341	0.20710	6.77851
1.01509	0.20764	6.79154
1.01678	0.20818	6.80457
1.01847	0.20873	6.81759
1.02016	0.20927	6.83061
1.02185	0.20982	6.84363
1.02354	0.21037	6.85663
1.02523	0.21092	6.86964
1.02692	0.21147	6.88264
1.02861	0.21202	6.89564
1.03030	0.21258	6.90863
1.03199	0.21313	6.92162
1.03368	0.21369	6.93460
1.03537	0.21425	6.94758
1.03706	0.21481	6.96055
1.03875	0.21537	6.97352
1.04044	0.21594	6.98649
1.04213	0.21650	6.99945
1.04382	0.21707	7.01241
1.04551	0.21764	7.02536
1.04720	0.21821	7.03831

File: dmref/data/au_3K.txt
Refractive index of gold at +3K
lambda [um]	n	k
0.55043	0.33275	2.48612
0.55212	0.32446	2.51381
0.55381	0.31661	2.54110
0.55550	0.30915	2.56800
0.55719	0.30207	2.59453
0.55888	0.29535	2.62070
0.56057	0.28895	2.64652
0.56225	0.28286	2.67200
0.56394	0.27706	2.69716
0.56563	0.27153	2.72200
0.56732	0.26626	2.74655
0.56901	0.26123	2.77080
0.57070	0.25643	2.79476
0.57239	0.25184	2.81846
0.57408	0.24745	2.84189
0.57577	0.24326	2.86507
0.57746	0.23924	2.88800
0.57915	0.23540	2.91070
0.58084	0.23172	2.93316
0.58253	0.22819	2.95540
0.58422	0.22481	2.97743
0.58591	0.22157	2.99925
0.58760	0.21846	3.02087
0.58929	0.21548	3.04230
0.59098	0.21261	3.06353
0.59267	0.20986	3.08459
0.59436	0.20722	3.10546
0.59605	0.20468	3.12617
0.59774	0.20223	3.14671
0.59943	0.19988	3.16709
0.60112	0.19763	3.18731
0.60281	0.19545	3.20738
0.60450	0.19336	3.22730
0.60619	0.19135	3.24708
0.60788	0.18941	3.26673
0.60957	0.18754	3.28623
0.61126	0.18575	3.30561
0.61295	0.18402	3.32486
0.61464	0.18235	3.34398
0.61633	0.18074	3.36299
0.61801	0.17920	3.38188
0.61970	0.17770	3.40065
0.62139	0.17627	3.41932
0.62308	0.17488	3.43787
0.62477	0.17355	3.45633
0.62646	0.17226	3.47468
0.62815	0.17102	3.49293
0.62984	0.16982	3.51108
0.63153	0.16867	3.52914
0.63322	0.16755	3.54710
0.63491	0.16648	3.56498
0.63660	0.16545	3.58277
0.63829	0.16445	3.60047
0.63998	0.16349	3.61809
0.64167	0.16257	3.63563
0.64336	0.16167	3.65309
0.64505	0.16081	3.67048
0.64674	0.15999	3.68778
0.64843	0.15919	3.70501
0.65012	0.15842	3.72218
0.65181	0.15768	3.73927
0.65350	0.15697	3.75629
0.65519	0.15628	3.77324
0.65688	0.15562	3.79013
0.65857	0.15499	3.80695
0.66026	0.15437	3.82371
0.66195	0.15379	3.84041
0.66364	0.15322	3.85705
0.66533	0.15268	3.87363
0.66702	0.15216	3.89015
0.66871	0.15166	3.90662
0.67040	0.15118	3.92303
0.67209	0.15072	3.93938
0.67378	0.15028	3.95569
0.67546	0.14986	3.97194
0.67715	0.14946	3.98814
0.67884	0.14907	4.00429
0.68053	0.14870	4.02039
0.68222	0.14835	4.03644
0.68391	0.14801	4.05245
0.68560	0.14769	4.06841
0.68729	0.14739	4.08432
0.68898	0.14710	4.10019
0.69067	0.14682	4.11602
0.69236	0.14656	4.13181
0.69405	0.14631	4.14755
0.69574	0.14608	4.16325
0.69743	0.14586	4.17891
0.69912	0.14565	4.19453
0.70081	0.14546	4.21012
0.70250	0.14528	4.22566
0.70419	0.14510	4.24117
0.70588	0.14495	4.25664
0.70757	0.14480	4.27207
0.70926	0.14466	4.28747
0.71095	0.14454	4.30284
0.71264	0.14442	4.31817
0.71433	0.14432	4.33346
0.71602	0.14422	4.34873
0.71771	0.14414	4.36396
0.71940	0.14406	4.37916
0.72109	0.14400	4.39432
0.72278	0.14394	4.40946
0.72447	0.14390	4.42456
0.72616	0.14386	4.43964
0.72785	0.14383	4.45469
0.72954	0.14381	4.46970
0.73122	0.14380	4.48469
0.73291	0.14380	4.49965
0.73460	0.14380	4.51459
0.73629	0.14381	4.52949
0.73798	0.14383	4.54437
0.73967	0.14386	4.55923
0.74136	0.14390	4.57405
0.74305	0.14394	4.58886
0.74474	0.14399	4.60363
0.74643	0.14404	4.61839
0.74812	0.14411	4.63311
0.74981	0.14418	4.64782
0.75150	0.14425	4.66250
0.75319	0.14434	4.67716
0.75488	0.14443	4.69179
0.75657	0.14452	4.70640
0.75826	0.14462	4.72099
0.75995	0.14473	4.73556
0.76164	0.14485	4.75010
0.76333	0.14497	4.76463
0.76502	0.14509	4.77913
0.76671	0.14522	4.79361
0.76840	0.14536	4.80808
0.77009	0.14550	4.82252
0.77178	0.14565	4.83694
0.77347	0.14580	4.85134
0.77516	0.14596	4.86573
0.77685	0.14613	4.88009
0.77854	0.14629	4.89444
0.78023	0.14647	4.90877
0.78192	0.14665	4.92307
0.78361	0.14683	4.93736
0.78530	0.14702	4.95164
0.78699	0.14721	4.96589
0.78867	0.14741	4.98013
0.79036	0.14761	4.99435
0.79205	0.14781	5.00856
0.79374	0.14802	5.02274
0.79543	0.14824	5.03692
0.79712	0.14846	5.05107
0.79881	0.14868	5.06521
0.80050	0.14891	5.07933
0.80219	0.14914	5.09344
0.80388	0.14937	5.10753
0.80557	0.14961	5.12161
0.80726	0.14986	5.13567
0.80895	0.15010	5.14972
0.81064	0.15035	5.16375
0.81233	0.15061	5.17777
0.81402	0.15087	5.19177
0.81571	0.15113	5.20576
0.81740	0.15139	5.21974
0.81909	0.15166	5.23370
0.82078	0.15194	5.24764
0.82247	0.15221	5.26158
0.82416	0.15249	5.27550
0.82585	0.15277	5.28941
0.82754	0.15306	5.30330
0.82923	0.15335	5.31718
0.83092	0.15364	5.33105
0.83261	0.15394	5.34491
0.83430	0.15424	5.35875
0.83599	0.15454	5.37259
0.83768	0.15485	5.38641
0.83937	0.15515	5.40021
0.84106	0.15547	5.41401
0.84275	0.15578	5.42779
0.84443	0.15610	5.44157
0.84612	0.15642	5.45533
0.84781	0.15674	5.46908
0.84950	0.15707	5.48282
0.85119	0.15740	5.49654
0.85288	0.15773	5.51026
0.85457	0.15807	5.52396
0.85626	0.15840	5.53766
0.85795	0.15874	5.55134
0.85964	0.15909	5.56502
0.86133	0.15943	5.57868
0.86302	0.15978	5.59233
0.86471	0.16013	5.60598
0.86640	0.16049	5.61961
0.86809	0.16084	5.63323
0.86978	0.16120	5.64684
0.87147	0.16156	5.66045
0.87316	0.16193	5.67404
0.87485	0.16229	5.68762
0.87654	0.16266	5.70120
0.87823	0.16303	5.71476
0.87992	0.16341	5.72832
0.88161	0.16378	5.74186
0.88330	0.16416	5.75540
0.88499	0.16454	5.76893
0.88668	0.16493	5.78245
0.88837	0.16531	5.79596
0.89006	0.16570	5.80946
0.89175	0.16609	5.82295
0.89344	0.16648	5.83644
0.89513	0.16688	5.84991
0.89682	0.16728	5.86338
0.89851	0.16767	5.87684
0.90020	0.16808	5.89029
0.90188	0.16848	5.90373
0.90357	0.16888	5.91717
0.90526	0.16929	5.93059
0.90695	0.16970	5.94401
0.90864	0.17011	5.95742
0.91033	0.17053	5.97082
0.91202	0.17095	5.98422
0.91371	0.17136	5.99761
0.91540	0.17178	6.01099
0.91709	0.17221	6.02436
0.91878	0.17263	6.03772
0.92047	0.17306	6.05108
0.92216	0.17349	6.06443
0.92385	0.17392	6.07777
0.92554	0.17435	6.09111
0.92723	0.17478	6.10444
0.92892	0.17522	6.11776
0.93061	0.17566	6.13107
0.93230	0.17610	6.14438
0.93399	0.17654	6.15768
0.93568	0.17698	6.17098
0.93737	0.17743	6.18426
0.93906	0.17788	6.19754
0.94075	0.17832	6.21082
0.94244	0.17878	6.22408
0.94413	0.17923	6.23735
0.94582	0.17968	6.25060
0.94751	0.18014	6.26385
0.94920	0.18060	6.27709
0.95089	0.18106	6.29032
0.95258	0.18152	6.30355
0.95427	0.18199	6.31678
0.95596	0.18245	6.32999
0.95764	0.18292	6.34320
0.95933	0.18339	6.35641
0.96102	0.18386	6.36961
0.96271	0.18433	6.38280
0.96440	0.18481	6.39598
0.96609	0.18528	6.40917
0.96778	0.18576	6.42234
0.96947	0.18624	6.43551
0.97116	0.18672	6.44867
0.97285	0.18720	6.46183
0.97454	0.18769	6.47498
0.97623	0.18817	6.48813
0.97792	0.18866	6.50127
0.97961	0.18915	6.51441
0.98130	0.18964	6.52754
0.98299	0.19013	6.54066
0.98468	0.19063	6.55378
0.98637	0.19112	6.56690
0.98806	0.19162	6.58000
0.98975	0.19212	6.59311
0.99144	0.19262	6.60621
0.99313	0.19312	6.61930
0.99482	0.19362	6.63239
0.99651	0.19413	6.64547
0.99820	0.19464	6.65855
0.99989	0.19514	6.67162
1.00158	0.19565	6.68469
1.00327	0.19617	6.69775
1.00496	0.19668	6.71081
1.00665	0.19719	6.72387
1.00834	0.19771	6.73692
1.01003	0.19823	6.74996
1.01172	0.19874	6.76300
1.01341	0.19926	6.77603
1.01509	0.19979	6.78906
1.01678	0.20031	6.80209
1.01847	0.20083	6.81511
1.02016	0.20136	6.82813
1.02185	0.20189	6.84114
1.02354	0.20242	6.85414
1.02523	0.20295	6.86715
1.02692	0.20348	6.88015
1.02861	0.20401	6.89314
1.03030	0.20455	6.90613
1.03199	0.20509	6.91911
1.03368	0.20562	6.93209
1.03537	0.20616	6.94507
1.03706	0.20670	6.95804
1.03875	0.20725	6.97101
1.04044	0.20779	6.98398
1.04213	0.20833	6.99694
1.04382	0.20888	7.00989
1.04551	0.20943	7.02284
1.04720	0.20998	7.03579
