Repository: MasielloGroup/MasielloGroupWebsite

## Welcome to the Masiello Group Website Repository

This website is built with [Quarto](https://quarto.org), an open source scientific and technical publishing system.

Note: the `_utils` directory contains helper scripts used when migrating from Wowchemy / Hugo Academic to Quarto.

File: dmref/data/au_40K.txt
Refractive index of gold at +40K
lambda [um]	n	k
0.55043	0.33921	2.48251
0.55212	0.33101	2.51021
0.55381	0.32323	2.53751
0.55550	0.31584	2.56443
0.55719	0.30881	2.59098
0.55888	0.30213	2.61717
0.56057	0.29577	2.64301
0.56225	0.28972	2.66853
0.56394	0.28394	2.69372
0.56563	0.27844	2.71860
0.56732	0.27318	2.74318
0.56901	0.26816	2.76747
0.57070	0.26337	2.79148
0.57239	0.25878	2.81522
0.57408	0.25440	2.83869
0.57577	0.25020	2.86192
0.57746	0.24619	2.88490
0.57915	0.24234	2.90764
0.58084	0.23865	2.93016
0.58253	0.23511	2.95245
0.58422	0.23172	2.97453
0.58591	0.22847	2.99640
0.58760	0.22535	3.01808
0.58929	0.22235	3.03956
0.59098	0.21946	3.06085
0.59267	0.21670	3.08196
0.59436	0.21404	3.10289
0.59605	0.21148	3.12365
0.59774	0.20902	3.14425
0.59943	0.20665	3.16468
0.60112	0.20437	3.18496
0.60281	0.20218	3.20509
0.60450	0.20007	3.22507
0.60619	0.19804	3.24490
0.60788	0.19608	3.26460
0.60957	0.19420	3.28416
0.61126	0.19238	3.30360
0.61295	0.19063	3.32290
0.61464	0.18895	3.34208
0.61633	0.18732	3.36114
0.61801	0.18575	3.38009
0.61970	0.18424	3.39891
0.62139	0.18279	3.41763
0.62308	0.18138	3.43624
0.62477	0.18003	3.45475
0.62646	0.17873	3.47315
0.62815	0.17747	3.49145
0.62984	0.17625	3.50966
0.63153	0.17508	3.52777
0.63322	0.17395	3.54579
0.63491	0.17287	3.56371
0.63660	0.17182	3.58155
0.63829	0.17080	3.59931
0.63998	0.16983	3.61698
0.64167	0.16889	3.63456
0.64336	0.16798	3.65207
0.64505	0.16711	3.66950
0.64674	0.16626	3.68686
0.64843	0.16545	3.70414
0.65012	0.16467	3.72134
0.65181	0.16392	3.73848
0.65350	0.16319	3.75554
0.65519	0.16249	3.77254
0.65688	0.16182	3.78948
0.65857	0.16118	3.80634
0.66026	0.16055	3.82315
0.66195	0.15996	3.83989
0.66364	0.15938	3.85657
0.66533	0.15883	3.87319
0.66702	0.15830	3.88976
0.66871	0.15779	3.90626
0.67040	0.15730	3.92271
0.67209	0.15683	3.93911
0.67378	0.15638	3.95545
0.67546	0.15595	3.97174
0.67715	0.15554	3.98798
0.67884	0.15515	4.00417
0.68053	0.15477	4.02031
0.68222	0.15441	4.03640
0.68391	0.15407	4.05244
0.68560	0.15374	4.06844
0.68729	0.15343	4.08439
0.68898	0.15314	4.10029
0.69067	0.15286	4.11616
0.69236	0.15259	4.13198
0.69405	0.15234	4.14775
0.69574	0.15210	4.16349
0.69743	0.15188	4.17918
0.69912	0.15166	4.19484
0.70081	0.15147	4.21045
0.70250	0.15128	4.22603
0.70419	0.15111	4.24157
0.70588	0.15094	4.25707
0.70757	0.15079	4.27254
0.70926	0.15066	4.28797
0.71095	0.15053	4.30336
0.71264	0.15041	4.31872
0.71433	0.15031	4.33405
0.71602	0.15021	4.34934
0.71771	0.15013	4.36460
0.71940	0.15005	4.37983
0.72109	0.14999	4.39502
0.72278	0.14993	4.41018
0.72447	0.14988	4.42532
0.72616	0.14985	4.44042
0.72785	0.14982	4.45549
0.72954	0.14980	4.47054
0.73122	0.14979	4.48555
0.73291	0.14978	4.50054
0.73460	0.14979	4.51550
0.73629	0.14980	4.53043
0.73798	0.14983	4.54533
0.73967	0.14986	4.56021
0.74136	0.14989	4.57506
0.74305	0.14994	4.58989
0.74474	0.14999	4.60469
0.74643	0.15005	4.61947
0.74812	0.15012	4.63422
0.74981	0.15019	4.64894
0.75150	0.15027	4.66365
0.75319	0.15036	4.67832
0.75488	0.15045	4.69298
0.75657	0.15055	4.70761
0.75826	0.15066	4.72222
0.75995	0.15077	4.73681
0.76164	0.15089	4.75138
0.76333	0.15101	4.76592
0.76502	0.15114	4.78045
0.76671	0.15128	4.79495
0.76840	0.15142	4.80943
0.77009	0.15157	4.82389
0.77178	0.15172	4.83834
0.77347	0.15188	4.85276
0.77516	0.15204	4.86716
0.77685	0.15221	4.88154
0.77854	0.15239	4.89591
0.78023	0.15257	4.91025
0.78192	0.15275	4.92458
0.78361	0.15294	4.93889
0.78530	0.15314	4.95318
0.78699	0.15334	4.96745
0.78867	0.15354	4.98171
0.79036	0.15375	4.99594
0.79205	0.15396	5.01017
0.79374	0.15418	5.02437
0.79543	0.15440	5.03856
0.79712	0.15463	5.05273
0.79881	0.15486	5.06688
0.80050	0.15510	5.08102
0.80219	0.15534	5.09514
0.80388	0.15558	5.10925
0.80557	0.15583	5.12334
0.80726	0.15608	5.13742
0.80895	0.15634	5.15148
0.81064	0.15660	5.16553
0.81233	0.15686	5.17956
0.81402	0.15713	5.19358
0.81571	0.15740	5.20758
0.81740	0.15767	5.22157
0.81909	0.15795	5.23554
0.82078	0.15824	5.24951
0.82247	0.15852	5.26345
0.82416	0.15881	5.27739
0.82585	0.15910	5.29131
0.82754	0.15940	5.30522
0.82923	0.15970	5.31911
0.83092	0.16001	5.33299
0.83261	0.16031	5.34686
0.83430	0.16062	5.36072
0.83599	0.16094	5.37456
0.83768	0.16125	5.38839
0.83937	0.16157	5.40221
0.84106	0.16190	5.41602
0.84275	0.16222	5.42982
0.84443	0.16255	5.44360
0.84612	0.16288	5.45737
0.84781	0.16322	5.47113
0.84950	0.16356	5.48488
0.85119	0.16390	5.49862
0.85288	0.16424	5.51235
0.85457	0.16459	5.52606
0.85626	0.16494	5.53977
0.85795	0.16529	5.55346
0.85964	0.16565	5.56714
0.86133	0.16601	5.58082
0.86302	0.16637	5.59448
0.86471	0.16673	5.60813
0.86640	0.16710	5.62177
0.86809	0.16747	5.63541
0.86978	0.16784	5.64903
0.87147	0.16822	5.66264
0.87316	0.16859	5.67624
0.87485	0.16897	5.68984
0.87654	0.16936	5.70342
0.87823	0.16974	5.71699
0.87992	0.17013	5.73056
0.88161	0.17052	5.74411
0.88330	0.17091	5.75766
0.88499	0.17131	5.77119
0.88668	0.17170	5.78472
0.88837	0.17210	5.79824
0.89006	0.17250	5.81175
0.89175	0.17291	5.82525
0.89344	0.17332	5.83874
0.89513	0.17373	5.85222
0.89682	0.17414	5.86570
0.89851	0.17455	5.87917
0.90020	0.17497	5.89262
0.90188	0.17539	5.90607
0.90357	0.17581	5.91952
0.90526	0.17623	5.93295
0.90695	0.17665	5.94637
0.90864	0.17708	5.95979
0.91033	0.17751	5.97320
0.91202	0.17794	5.98660
0.91371	0.17838	6.00000
0.91540	0.17881	6.01338
0.91709	0.17925	6.02676
0.91878	0.17969	6.04013
0.92047	0.18013	6.05350
0.92216	0.18058	6.06685
0.92385	0.18102	6.08020
0.92554	0.18147	6.09355
0.92723	0.18192	6.10688
0.92892	0.18237	6.12021
0.93061	0.18283	6.13353
0.93230	0.18329	6.14684
0.93399	0.18374	6.16015
0.93568	0.18420	6.17345
0.93737	0.18467	6.18674
0.93906	0.18513	6.20003
0.94075	0.18560	6.21331
0.94244	0.18607	6.22658
0.94413	0.18654	6.23984
0.94582	0.18701	6.25310
0.94751	0.18748	6.26636
0.94920	0.18796	6.27960
0.95089	0.18843	6.29284
0.95258	0.18891	6.30608
0.95427	0.18939	6.31930
0.95596	0.18988	6.33253
0.95764	0.19036	6.34574
0.95933	0.19085	6.35895
0.96102	0.19134	6.37215
0.96271	0.19183	6.38535
0.96440	0.19232	6.39854
0.96609	0.19281	6.41173
0.96778	0.19331	6.42491
0.96947	0.19381	6.43808
0.97116	0.19431	6.45125
0.97285	0.19481	6.46441
0.97454	0.19531	6.47757
0.97623	0.19581	6.49072
0.97792	0.19632	6.50386
0.97961	0.19683	6.51700
0.98130	0.19734	6.53014
0.98299	0.19785	6.54326
0.98468	0.19836	6.55639
0.98637	0.19887	6.56950
0.98806	0.19939	6.58262
0.98975	0.19991	6.59572
0.99144	0.20043	6.60883
0.99313	0.20095	6.62192
0.99482	0.20147	6.63502
0.99651	0.20200	6.64810
0.99820	0.20252	6.66118
0.99989	0.20305	6.67426
1.00158	0.20358	6.68733
1.00327	0.20411	6.70040
1.00496	0.20464	6.71346
1.00665	0.20517	6.72652
1.00834	0.20571	6.73957
1.01003	0.20625	6.75262
1.01172	0.20679	6.76566
1.01341	0.20733	6.77869
1.01509	0.20787	6.79173
1.01678	0.20841	6.80476
1.01847	0.20895	6.81778
1.02016	0.20950	6.83080
1.02185	0.21005	6.84381
1.02354	0.21060	6.85682
1.02523	0.21115	6.86983
1.02692	0.21170	6.88283
1.02861	0.21226	6.89582
1.03030	0.21281	6.90882
1.03199	0.21337	6.92180
1.03368	0.21393	6.93479
1.03537	0.21449	6.94777
1.03706	0.21505	6.96074
1.03875	0.21561	6.97371
1.04044	0.21617	6.98668
1.04213	0.21674	6.99964
1.04382	0.21731	7.01260
1.04551	0.21788	7.02555
1.04720	0.21845	7.03850

File: dmref/data/au_41K.txt
Refractive index of gold at +41K
lambda [um]	n	k
0.55043	0.33946	2.48240
0.55212	0.33125	2.51010
0.55381	0.32346	2.53741
0.55550	0.31607	2.56433
0.55719	0.30904	2.59088
0.55888	0.30236	2.61708
0.56057	0.29600	2.64293
0.56225	0.28994	2.66845
0.56394	0.28416	2.69364
0.56563	0.27865	2.71853
0.56732	0.27339	2.74311
0.56901	0.26837	2.76740
0.57070	0.26358	2.79142
0.57239	0.25899	2.81516
0.57408	0.25460	2.83864
0.57577	0.25041	2.86187
0.57746	0.24639	2.88485
0.57915	0.24254	2.90760
0.58084	0.23885	2.93012
0.58253	0.23531	2.95242
0.58422	0.23192	2.97450
0.58591	0.22866	2.99638
0.58760	0.22554	3.01806
0.58929	0.22254	3.03954
0.59098	0.21965	3.06083
0.59267	0.21688	3.08194
0.59436	0.21422	3.10288
0.59605	0.21166	3.12364
0.59774	0.20920	3.14424
0.59943	0.20683	3.16468
0.60112	0.20455	3.18496
0.60281	0.20236	3.20509
0.60450	0.20025	3.22507
0.60619	0.19822	3.24491
0.60788	0.19626	3.26461
0.60957	0.19437	3.28418
0.61126	0.19256	3.30361
0.61295	0.19081	3.32292
0.61464	0.18912	3.34211
0.61633	0.18749	3.36117
0.61801	0.18592	3.38011
0.61970	0.18441	3.39895
0.62139	0.18296	3.41767
0.62308	0.18155	3.43628
0.62477	0.18020	3.45478
0.62646	0.17889	3.47319
0.62815	0.17763	3.49149
0.62984	0.17642	3.50970
0.63153	0.17525	3.52781
0.63322	0.17412	3.54583
0.63491	0.17303	3.56376
0.63660	0.17198	3.58160
0.63829	0.17097	3.59936
0.63998	0.16999	3.61703
0.64167	0.16905	3.63462
0.64336	0.16814	3.65213
0.64505	0.16727	3.66956
0.64674	0.16643	3.68692
0.64843	0.16561	3.70420
0.65012	0.16483	3.72141
0.65181	0.16408	3.73855
0.65350	0.16335	3.75561
0.65519	0.16265	3.77262
0.65688	0.16198	3.78955
0.65857	0.16133	3.80642
0.66026	0.16071	3.82322
0.66195	0.16011	3.83997
0.66364	0.15954	3.85665
0.66533	0.15899	3.87327
0.66702	0.15846	3.88984
0.66871	0.15795	3.90635
0.67040	0.15746	3.92280
0.67209	0.15699	3.93920
0.67378	0.15654	3.95554
0.67546	0.15611	3.97183
0.67715	0.15570	3.98807
0.67884	0.15530	4.00426
0.68053	0.15493	4.02040
0.68222	0.15457	4.03649
0.68391	0.15423	4.05254
0.68560	0.15390	4.06854
0.68729	0.15359	4.08449
0.68898	0.15329	4.10039
0.69067	0.15301	4.11626
0.69236	0.15275	4.13208
0.69405	0.15249	4.14786
0.69574	0.15226	4.16359
0.69743	0.15203	4.17929
0.69912	0.15182	4.19495
0.70081	0.15162	4.21056
0.70250	0.15144	4.22614
0.70419	0.15126	4.24168
0.70588	0.15110	4.25718
0.70757	0.15095	4.27265
0.70926	0.15081	4.28808
0.71095	0.15069	4.30348
0.71264	0.15057	4.31884
0.71433	0.15046	4.33416
0.71602	0.15037	4.34946
0.71771	0.15028	4.36472
0.71940	0.15021	4.37995
0.72109	0.15014	4.39514
0.72278	0.15009	4.41031
0.72447	0.15004	4.42544
0.72616	0.15000	4.44054
0.72785	0.14997	4.45562
0.72954	0.14996	4.47066
0.73122	0.14994	4.48568
0.73291	0.14994	4.50067
0.73460	0.14995	4.51563
0.73629	0.14996	4.53056
0.73798	0.14998	4.54546
0.73967	0.15001	4.56034
0.74136	0.15005	4.57520
0.74305	0.15010	4.59002
0.74474	0.15015	4.60482
0.74643	0.15021	4.61960
0.74812	0.15027	4.63435
0.74981	0.15035	4.64908
0.75150	0.15043	4.66378
0.75319	0.15052	4.67846
0.75488	0.15061	4.69312
0.75657	0.15071	4.70775
0.75826	0.15082	4.72236
0.75995	0.15093	4.73695
0.76164	0.15105	4.75152
0.76333	0.15117	4.76607
0.76502	0.15130	4.78059
0.76671	0.15144	4.79510
0.76840	0.15158	4.80958
0.77009	0.15173	4.82404
0.77178	0.15188	4.83848
0.77347	0.15204	4.85291
0.77516	0.15221	4.86731
0.77685	0.15238	4.88169
0.77854	0.15255	4.89606
0.78023	0.15273	4.91040
0.78192	0.15292	4.92473
0.78361	0.15311	4.93904
0.78530	0.15330	4.95333
0.78699	0.15350	4.96760
0.78867	0.15371	4.98186
0.79036	0.15392	4.99610
0.79205	0.15413	5.01032
0.79374	0.15435	5.02452
0.79543	0.15457	5.03871
0.79712	0.15480	5.05288
0.79881	0.15503	5.06704
0.80050	0.15526	5.08118
0.80219	0.15550	5.09530
0.80388	0.15575	5.10941
0.80557	0.15600	5.12350
0.80726	0.15625	5.13758
0.80895	0.15651	5.15164
0.81064	0.15677	5.16569
0.81233	0.15703	5.17972
0.81402	0.15730	5.19374
0.81571	0.15757	5.20774
0.81740	0.15785	5.22173
0.81909	0.15812	5.23571
0.82078	0.15841	5.24967
0.82247	0.15869	5.26362
0.82416	0.15898	5.27755
0.82585	0.15928	5.29147
0.82754	0.15957	5.30538
0.82923	0.15988	5.31928
0.83092	0.16018	5.33316
0.83261	0.16049	5.34703
0.83430	0.16080	5.36089
0.83599	0.16111	5.37473
0.83768	0.16143	5.38856
0.83937	0.16175	5.40238
0.84106	0.16207	5.41619
0.84275	0.16240	5.42999
0.84443	0.16273	5.44377
0.84612	0.16306	5.45754
0.84781	0.16340	5.47130
0.84950	0.16374	5.48505
0.85119	0.16408	5.49879
0.85288	0.16442	5.51252
0.85457	0.16477	5.52624
0.85626	0.16512	5.53994
0.85795	0.16547	5.55364
0.85964	0.16583	5.56732
0.86133	0.16619	5.58099
0.86302	0.16655	5.59466
0.86471	0.16691	5.60831
0.86640	0.16728	5.62195
0.86809	0.16765	5.63559
0.86978	0.16802	5.64921
0.87147	0.16840	5.66282
0.87316	0.16878	5.67642
0.87485	0.16916	5.69002
0.87654	0.16954	5.70360
0.87823	0.16993	5.71717
0.87992	0.17031	5.73074
0.88161	0.17070	5.74429
0.88330	0.17110	5.75784
0.88499	0.17149	5.77138
0.88668	0.17189	5.78490
0.88837	0.17229	5.79842
0.89006	0.17269	5.81193
0.89175	0.17310	5.82543
0.89344	0.17351	5.83893
0.89513	0.17392	5.85241
0.89682	0.17433	5.86589
0.89851	0.17474	5.87935
0.90020	0.17516	5.89281
0.90188	0.17558	5.90626
0.90357	0.17600	5.91970
0.90526	0.17642	5.93314
0.90695	0.17685	5.94656
0.90864	0.17728	5.95998
0.91033	0.17771	5.97339
0.91202	0.17814	5.98679
0.91371	0.17857	6.00019
0.91540	0.17901	6.01357
0.91709	0.17945	6.02695
0.91878	0.17989	6.04033
0.92047	0.18033	6.05369
0.92216	0.18078	6.06705
0.92385	0.18122	6.08040
0.92554	0.18167	6.09374
0.92723	0.18212	6.10707
0.92892	0.18258	6.12040
0.93061	0.18303	6.13372
0.93230	0.18349	6.14704
0.93399	0.18395	6.16034
0.93568	0.18441	6.17364
0.93737	0.18487	6.18694
0.93906	0.18534	6.20022
0.94075	0.18580	6.21350
0.94244	0.18627	6.22677
0.94413	0.18674	6.24004
0.94582	0.18721	6.25330
0.94751	0.18769	6.26655
0.94920	0.18816	6.27980
0.95089	0.18864	6.29304
0.95258	0.18912	6.30628
0.95427	0.18960	6.31950
0.95596	0.19009	6.33272
0.95764	0.19057	6.34594
0.95933	0.19106	6.35915
0.96102	0.19155	6.37235
0.96271	0.19204	6.38555
0.96440	0.19253	6.39874
0.96609	0.19303	6.41193
0.96778	0.19352	6.42511
0.96947	0.19402	6.43828
0.97116	0.19452	6.45145
0.97285	0.19502	6.46461
0.97454	0.19553	6.47777
0.97623	0.19603	6.49092
0.97792	0.19654	6.50406
0.97961	0.19704	6.51720
0.98130	0.19755	6.53034
0.98299	0.19807	6.54347
0.98468	0.19858	6.55659
0.98637	0.19909	6.56971
0.98806	0.19961	6.58282
0.98975	0.20013	6.59593
0.99144	0.20065	6.60903
0.99313	0.20117	6.62213
0.99482	0.20169	6.63522
0.99651	0.20222	6.64831
0.99820	0.20275	6.66139
0.99989	0.20327	6.67447
1.00158	0.20380	6.68754
1.00327	0.20433	6.70061
1.00496	0.20487	6.71367
1.00665	0.20540	6.72672
1.00834	0.20594	6.73978
1.01003	0.20648	6.75282
1.01172	0.20701	6.76587
1.01341	0.20756	6.77890
1.01509	0.20810	6.79194
1.01678	0.20864	6.80497
1.01847	0.20919	6.81799
1.02016	0.20973	6.83101
1.02185	0.21028	6.84402
1.02354	0.21083	6.85703
1.02523	0.21138	6.87004
1.02692	0.21194	6.88304
1.02861	0.21249	6.89604
1.03030	0.21305	6.90903
1.03199	0.21360	6.92202
1.03368	0.21416	6.93500
1.03537	0.21472	6.94798
1.03706	0.21529	6.96095
1.03875	0.21585	6.97392
1.04044	0.21641	6.98689
1.04213	0.21698	6.99985
1.04382	0.21755	7.01281
1.04551	0.21812	7.02577
1.04720	0.21869	7.03872

File: dmref/data/au_42K.txt
Refractive index of gold at +42K
lambda [um]	n	k
0.55043	0.33976	2.48227
0.55212	0.33155	2.50998
0.55381	0.32375	2.53729
0.55550	0.31635	2.56422
0.55719	0.30932	2.59078
0.55888	0.30263	2.61698
0.56057	0.29626	2.64284
0.56225	0.29020	2.66836
0.56394	0.28442	2.69356
0.56563	0.27891	2.71845
0.56732	0.27364	2.74304
0.56901	0.26862	2.76734
0.57070	0.26382	2.79135
0.57239	0.25923	2.81510
0.57408	0.25484	2.83859
0.57577	0.25064	2.86182
0.57746	0.24662	2.88481
0.57915	0.24276	2.90756
0.58084	0.23907	2.93008
0.58253	0.23553	2.95239
0.58422	0.23213	2.97447
0.58591	0.22888	2.99635
0.58760	0.22575	3.01803
0.58929	0.22275	3.03952
0.59098	0.21986	3.06082
0.59267	0.21709	3.08193
0.59436	0.21443	3.10287
0.59605	0.21186	3.12364
0.59774	0.20940	3.14424
0.59943	0.20703	3.16468
0.60112	0.20475	3.18497
0.60281	0.20256	3.20510
0.60450	0.20044	3.22509
0.60619	0.19841	3.24493
0.60788	0.19645	3.26463
0.60957	0.19456	3.28420
0.61126	0.19274	3.30364
0.61295	0.19099	3.32295
0.61464	0.18930	3.34213
0.61633	0.18768	3.36120
0.61801	0.18611	3.38015
0.61970	0.18460	3.39898
0.62139	0.18314	3.41771
0.62308	0.18173	3.43632
0.62477	0.18038	3.45483
0.62646	0.17907	3.47324
0.62815	0.17781	3.49154
0.62984	0.17660	3.50975
0.63153	0.17542	3.52787
0.63322	0.17429	3.54589
0.63491	0.17320	3.56382
0.63660	0.17215	3.58166
0.63829	0.17114	3.59942
0.63998	0.17016	3.61710
0.64167	0.16922	3.63469
0.64336	0.16831	3.65220
0.64505	0.16744	3.66963
0.64674	0.16659	3.68699
0.64843	0.16578	3.70427
0.65012	0.16500	3.72149
0.65181	0.16425	3.73863
0.65350	0.16352	3.75570
0.65519	0.16282	3.77270
0.65688	0.16215	3.78963
0.65857	0.16150	3.80650
0.66026	0.16088	3.82331
0.66195	0.16028	3.84006
0.66364	0.15970	3.85674
0.66533	0.15915	3.87337
0.66702	0.15862	3.88993
0.66871	0.15811	3.90644
0.67040	0.15762	3.92290
0.67209	0.15715	3.93929
0.67378	0.15670	3.95564
0.67546	0.15627	3.97193
0.67715	0.15586	3.98817
0.67884	0.15547	4.00437
0.68053	0.15509	4.02051
0.68222	0.15473	4.03660
0.68391	0.15439	4.05265
0.68560	0.15406	4.06865
0.68729	0.15375	4.08460
0.68898	0.15345	4.10051
0.69067	0.15317	4.11637
0.69236	0.15291	4.13219
0.69405	0.15265	4.14797
0.69574	0.15242	4.16371
0.69743	0.15219	4.17941
0.69912	0.15198	4.19507
0.70081	0.15178	4.21068
0.70250	0.15160	4.22626
0.70419	0.15142	4.24180
0.70588	0.15126	4.25731
0.70757	0.15111	4.27278
0.70926	0.15097	4.28821
0.71095	0.15085	4.30360
0.71264	0.15073	4.31897
0.71433	0.15062	4.33429
0.71602	0.15053	4.34959
0.71771	0.15044	4.36485
0.71940	0.15037	4.38008
0.72109	0.15030	4.39528
0.72278	0.15025	4.41044
0.72447	0.15020	4.42558
0.72616	0.15016	4.44068
0.72785	0.15014	4.45576
0.72954	0.15012	4.47080
0.73122	0.15011	4.48582
0.73291	0.15010	4.50081
0.73460	0.15011	4.51577
0.73629	0.15012	4.53070
0.73798	0.15015	4.54561
0.73967	0.15018	4.56049
0.74136	0.15021	4.57534
0.74305	0.15026	4.59017
0.74474	0.15031	4.60497
0.74643	0.15037	4.61975
0.74812	0.15044	4.63450
0.74981	0.15051	4.64923
0.75150	0.15059	4.66393
0.75319	0.15068	4.67862
0.75488	0.15077	4.69327
0.75657	0.15087	4.70791
0.75826	0.15098	4.72252
0.75995	0.15109	4.73711
0.76164	0.15121	4.75168
0.76333	0.15134	4.76622
0.76502	0.15147	4.78075
0.76671	0.15160	4.79525
0.76840	0.15175	4.80974
0.77009	0.15190	4.82420
0.77178	0.15205	4.83864
0.77347	0.15221	4.85307
0.77516	0.15237	4.86747
0.77685	0.15254	4.88186
0.77854	0.15272	4.89622
0.78023	0.15290	4.91057
0.78192	0.15308	4.92490
0.78361	0.15327	4.93921
0.78530	0.15347	4.95350
0.78699	0.15367	4.96777
0.78867	0.15387	4.98203
0.79036	0.15408	4.99627
0.79205	0.15430	5.01049
0.79374	0.15452	5.02470
0.79543	0.15474	5.03888
0.79712	0.15497	5.05306
0.79881	0.15520	5.06721
0.80050	0.15543	5.08135
0.80219	0.15568	5.09548
0.80388	0.15592	5.10959
0.80557	0.15617	5.12368
0.80726	0.15642	5.13776
0.80895	0.15668	5.15182
0.81064	0.15694	5.16587
0.81233	0.15720	5.17990
0.81402	0.15747	5.19392
0.81571	0.15774	5.20792
0.81740	0.15802	5.22191
0.81909	0.15830	5.23589
0.82078	0.15858	5.24985
0.82247	0.15887	5.26380
0.82416	0.15916	5.27774
0.82585	0.15945	5.29166
0.82754	0.15975	5.30557
0.82923	0.16005	5.31946
0.83092	0.16036	5.33334
0.83261	0.16066	5.34721
0.83430	0.16097	5.36107
0.83599	0.16129	5.37492
0.83768	0.16161	5.38875
0.83937	0.16193	5.40257
0.84106	0.16225	5.41638
0.84275	0.16258	5.43018
0.84443	0.16291	5.44396
0.84612	0.16324	5.45773
0.84781	0.16358	5.47150
0.84950	0.16392	5.48525
0.85119	0.16426	5.49898
0.85288	0.16460	5.51271
0.85457	0.16495	5.52643
0.85626	0.16530	5.54014
0.85795	0.16566	5.55383
0.85964	0.16601	5.56752
0.86133	0.16637	5.58119
0.86302	0.16673	5.59485
0.86471	0.16710	5.60851
0.86640	0.16747	5.62215
0.86809	0.16784	5.63578
0.86978	0.16821	5.64941
0.87147	0.16859	5.66302
0.87316	0.16896	5.67662
0.87485	0.16935	5.69021
0.87654	0.16973	5.70380
0.87823	0.17011	5.71737
0.87992	0.17050	5.73094
0.88161	0.17089	5.74449
0.88330	0.17129	5.75804
0.88499	0.17168	5.77158
0.88668	0.17208	5.78511
0.88837	0.17248	5.79863
0.89006	0.17289	5.81214
0.89175	0.17329	5.82564
0.89344	0.17370	5.83913
0.89513	0.17411	5.85261
0.89682	0.17452	5.86609
0.89851	0.17494	5.87956
0.90020	0.17535	5.89302
0.90188	0.17577	5.90647
0.90357	0.17620	5.91991
0.90526	0.17662	5.93334
0.90695	0.17705	5.94677
0.90864	0.17747	5.96019
0.91033	0.17790	5.97360
0.91202	0.17834	5.98700
0.91371	0.17877	6.00040
0.91540	0.17921	6.01378
0.91709	0.17965	6.02716
0.91878	0.18009	6.04054
0.92047	0.18053	6.05390
0.92216	0.18098	6.06726
0.92385	0.18143	6.08061
0.92554	0.18187	6.09395
0.92723	0.18233	6.10729
0.92892	0.18278	6.12061
0.93061	0.18324	6.13394
0.93230	0.18369	6.14725
0.93399	0.18415	6.16056
0.93568	0.18461	6.17386
0.93737	0.18508	6.18715
0.93906	0.18554	6.20044
0.94075	0.18601	6.21372
0.94244	0.18648	6.22699
0.94413	0.18695	6.24026
0.94582	0.18742	6.25352
0.94751	0.18790	6.26677
0.94920	0.18837	6.28002
0.95089	0.18885	6.29326
0.95258	0.18933	6.30649
0.95427	0.18982	6.31972
0.95596	0.19030	6.33294
0.95764	0.19079	6.34616
0.95933	0.19127	6.35937
0.96102	0.19176	6.37257
0.96271	0.19225	6.38577
0.96440	0.19275	6.39896
0.96609	0.19324	6.41215
0.96778	0.19374	6.42533
0.96947	0.19424	6.43850
0.97116	0.19474	6.45167
0.97285	0.19524	6.46484
0.97454	0.19574	6.47799
0.97623	0.19625	6.49114
0.97792	0.19676	6.50429
0.97961	0.19727	6.51743
0.98130	0.19778	6.53056
0.98299	0.19829	6.54369
0.98468	0.19880	6.55682
0.98637	0.19932	6.56994
0.98806	0.19983	6.58305
0.98975	0.20035	6.59616
0.99144	0.20087	6.60926
0.99313	0.20140	6.62236
0.99482	0.20192	6.63545
0.99651	0.20245	6.64854
0.99820	0.20297	6.66162
0.99989	0.20350	6.67470
1.00158	0.20403	6.68777
1.00327	0.20456	6.70084
1.00496	0.20510	6.71390
1.00665	0.20563	6.72696
1.00834	0.20617	6.74001
1.01003	0.20671	6.75306
1.01172	0.20725	6.76610
1.01341	0.20779	6.77914
1.01509	0.20833	6.79217
1.01678	0.20888	6.80520
1.01847	0.20942	6.81822
1.02016	0.20997	6.83124
1.02185	0.21052	6.84426
1.02354	0.21107	6.85727
1.02523	0.21162	6.87027
1.02692	0.21217	6.88328
1.02861	0.21273	6.89627
1.03030	0.21329	6.90926
1.03199	0.21384	6.92225
1.03368	0.21440	6.93524
1.03537	0.21496	6.94822
1.03706	0.21553	6.96119
1.03875	0.21609	6.97416
1.04044	0.21666	6.98713
1.04213	0.21722	7.00009
1.04382	0.21779	7.01305
1.04551	0.21836	7.02600
1.04720	0.21893	7.03895

File: dmref/data/au_43K.txt
Refractive index of gold at +43K
lambda [um]	n	k
0.55043	0.34011	2.48214
0.55212	0.33189	2.50986
0.55381	0.32409	2.53717
0.55550	0.31668	2.56411
0.55719	0.30964	2.59067
0.55888	0.30294	2.61688
0.56057	0.29657	2.64274
0.56225	0.29050	2.66827
0.56394	0.28471	2.69348
0.56563	0.27919	2.71837
0.56732	0.27392	2.74297
0.56901	0.26889	2.76727
0.57070	0.26409	2.79129
0.57239	0.25950	2.81505
0.57408	0.25510	2.83854
0.57577	0.25090	2.86177
0.57746	0.24687	2.88477
0.57915	0.24301	2.90752
0.58084	0.23932	2.93005
0.58253	0.23577	2.95236
0.58422	0.23237	2.97445
0.58591	0.22911	2.99633
0.58760	0.22598	3.01802
0.58929	0.22298	3.03951
0.59098	0.22009	3.06081
0.59267	0.21731	3.08193
0.59436	0.21465	3.10287
0.59605	0.21208	3.12364
0.59774	0.20962	3.14425
0.59943	0.20724	3.16469
0.60112	0.20496	3.18498
0.60281	0.20277	3.20512
0.60450	0.20065	3.22511
0.60619	0.19861	3.24495
0.60788	0.19665	3.26466
0.60957	0.19476	3.28423
0.61126	0.19294	3.30367
0.61295	0.19119	3.32298
0.61464	0.18950	3.34217
0.61633	0.18787	3.36124
0.61801	0.18630	3.38019
0.61970	0.18479	3.39903
0.62139	0.18333	3.41775
0.62308	0.18192	3.43637
0.62477	0.18057	3.45488
0.62646	0.17926	3.47329
0.62815	0.17800	3.49160
0.62984	0.17678	3.50981
0.63153	0.17561	3.52793
0.63322	0.17448	3.54595
0.63491	0.17338	3.56389
0.63660	0.17233	3.58173
0.63829	0.17132	3.59949
0.63998	0.17034	3.61717
0.64167	0.16940	3.63476
0.64336	0.16849	3.65228
0.64505	0.16761	3.66971
0.64674	0.16677	3.68707
0.64843	0.16596	3.70436
0.65012	0.16517	3.72157
0.65181	0.16442	3.73871
0.65350	0.16369	3.75579
0.65519	0.16299	3.77279
0.65688	0.16232	3.78973
0.65857	0.16167	3.80660
0.66026	0.16105	3.82341
0.66195	0.16045	3.84016
0.66364	0.15987	3.85684
0.66533	0.15932	3.87347
0.66702	0.15879	3.89004
0.66871	0.15828	3.90655
0.67040	0.15779	3.92300
0.67209	0.15732	3.93940
0.67378	0.15687	3.95575
0.67546	0.15644	3.97205
0.67715	0.15603	3.98829
0.67884	0.15563	4.00448
0.68053	0.15526	4.02062
0.68222	0.15490	4.03672
0.68391	0.15455	4.05277
0.68560	0.15423	4.06877
0.68729	0.15391	4.08472
0.68898	0.15362	4.10063
0.69067	0.15334	4.11650
0.69236	0.15307	4.13232
0.69405	0.15282	4.14810
0.69574	0.15258	4.16384
0.69743	0.15236	4.17954
0.69912	0.15214	4.19520
0.70081	0.15195	4.21082
0.70250	0.15176	4.22640
0.70419	0.15159	4.24194
0.70588	0.15142	4.25745
0.70757	0.15127	4.27291
0.70926	0.15114	4.28835
0.71095	0.15101	4.30375
0.71264	0.15089	4.31911
0.71433	0.15079	4.33444
0.71602	0.15069	4.34973
0.71771	0.15061	4.36500
0.71940	0.15053	4.38023
0.72109	0.15047	4.39542
0.72278	0.15041	4.41059
0.72447	0.15036	4.42573
0.72616	0.15033	4.44083
0.72785	0.15030	4.45591
0.72954	0.15028	4.47096
0.73122	0.15027	4.48597
0.73291	0.15027	4.50096
0.73460	0.15027	4.51593
0.73629	0.15029	4.53086
0.73798	0.15031	4.54577
0.73967	0.15034	4.56065
0.74136	0.15038	4.57550
0.74305	0.15042	4.59033
0.74474	0.15047	4.60513
0.74643	0.15053	4.61991
0.74812	0.15060	4.63467
0.74981	0.15068	4.64940
0.75150	0.15076	4.66410
0.75319	0.15084	4.67878
0.75488	0.15094	4.69344
0.75657	0.15104	4.70808
0.75826	0.15115	4.72269
0.75995	0.15126	4.73728
0.76164	0.15138	4.75185
0.76333	0.15150	4.76640
0.76502	0.15163	4.78092
0.76671	0.15177	4.79543
0.76840	0.15191	4.80991
0.77009	0.15206	4.82438
0.77178	0.15222	4.83882
0.77347	0.15238	4.85324
0.77516	0.15254	4.86765
0.77685	0.15271	4.88203
0.77854	0.15289	4.89640
0.78023	0.15307	4.91075
0.78192	0.15325	4.92508
0.78361	0.15344	4.93939
0.78530	0.15364	4.95368
0.78699	0.15384	4.96796
0.78867	0.15404	4.98221
0.79036	0.15425	4.99645
0.79205	0.15447	5.01068
0.79374	0.15469	5.02488
0.79543	0.15491	5.03907
0.79712	0.15514	5.05324
0.79881	0.15537	5.06740
0.80050	0.15561	5.08154
0.80219	0.15585	5.09567
0.80388	0.15609	5.10978
0.80557	0.15634	5.12387
0.80726	0.15659	5.13795
0.80895	0.15685	5.15201
0.81064	0.15711	5.16606
0.81233	0.15738	5.18009
0.81402	0.15765	5.19411
0.81571	0.15792	5.20812
0.81740	0.15819	5.22211
0.81909	0.15847	5.23609
0.82078	0.15876	5.25005
0.82247	0.15905	5.26400
0.82416	0.15934	5.27793
0.82585	0.15963	5.29186
0.82754	0.15993	5.30577
0.82923	0.16023	5.31966
0.83092	0.16053	5.33355
0.83261	0.16084	5.34742
0.83430	0.16115	5.36127
0.83599	0.16147	5.37512
0.83768	0.16179	5.38895
0.83937	0.16211	5.40277
0.84106	0.16243	5.41658
0.84275	0.16276	5.43038
0.84443	0.16309	5.44417
0.84612	0.16342	5.45794
0.84781	0.16376	5.47170
0.84950	0.16410	5.48545
0.85119	0.16444	5.49919
0.85288	0.16479	5.51292
0.85457	0.16514	5.52664
0.85626	0.16549	5.54035
0.85795	0.16584	5.55404
0.85964	0.16620	5.56773
0.86133	0.16656	5.58140
0.86302	0.16692	5.59506
0.86471	0.16729	5.60872
0.86640	0.16766	5.62236
0.86809	0.16803	5.63600
0.86978	0.16840	5.64962
0.87147	0.16878	5.66323
0.87316	0.16915	5.67684
0.87485	0.16954	5.69043
0.87654	0.16992	5.70401
0.87823	0.17031	5.71759
0.87992	0.17069	5.73116
0.88161	0.17109	5.74471
0.88330	0.17148	5.75826
0.88499	0.17188	5.77180
0.88668	0.17228	5.78533
0.88837	0.17268	5.79884
0.89006	0.17308	5.81236
0.89175	0.17349	5.82586
0.89344	0.17389	5.83935
0.89513	0.17431	5.85284
0.89682	0.17472	5.86631
0.89851	0.17513	5.87978
0.90020	0.17555	5.89324
0.90188	0.17597	5.90669
0.90357	0.17639	5.92013
0.90526	0.17682	5.93357
0.90695	0.17724	5.94700
0.90864	0.17767	5.96042
0.91033	0.17810	5.97383
0.91202	0.17854	5.98723
0.91371	0.17897	6.00062
0.91540	0.17941	6.01401
0.91709	0.17985	6.02739
0.91878	0.18029	6.04077
0.92047	0.18074	6.05413
0.92216	0.18118	6.06749
0.92385	0.18163	6.08084
0.92554	0.18208	6.09418
0.92723	0.18253	6.10752
0.92892	0.18299	6.12085
0.93061	0.18344	6.13417
0.93230	0.18390	6.14748
0.93399	0.18436	6.16079
0.93568	0.18482	6.17409
0.93737	0.18529	6.18738
0.93906	0.18575	6.20067
0.94075	0.18622	6.21395
0.94244	0.18669	6.22723
0.94413	0.18716	6.24049
0.94582	0.18763	6.25375
0.94751	0.18811	6.26701
0.94920	0.18859	6.28026
0.95089	0.18907	6.29350
0.95258	0.18955	6.30673
0.95427	0.19003	6.31996
0.95596	0.19052	6.33318
0.95764	0.19100	6.34640
0.95933	0.19149	6.35961
0.96102	0.19198	6.37281
0.96271	0.19247	6.38601
0.96440	0.19297	6.39920
0.96609	0.19346	6.41239
0.96778	0.19396	6.42557
0.96947	0.19446	6.43875
0.97116	0.19496	6.45192
0.97285	0.19546	6.46508
0.97454	0.19597	6.47824
0.97623	0.19647	6.49139
0.97792	0.19698	6.50453
0.97961	0.19749	6.51767
0.98130	0.19800	6.53081
0.98299	0.19851	6.54394
0.98468	0.19903	6.55706
0.98637	0.19954	6.57018
0.98806	0.20006	6.58330
0.98975	0.20058	6.59641
0.99144	0.20110	6.60951
0.99313	0.20162	6.62261
0.99482	0.20215	6.63570
0.99651	0.20267	6.64879
0.99820	0.20320	6.66187
0.99989	0.20373	6.67495
1.00158	0.20426	6.68802
1.00327	0.20480	6.70109
1.00496	0.20533	6.71415
1.00665	0.20587	6.72721
1.00834	0.20640	6.74026
1.01003	0.20694	6.75331
1.01172	0.20748	6.76635
1.01341	0.20802	6.77939
1.01509	0.20857	6.79242
1.01678	0.20911	6.80545
1.01847	0.20966	6.81848
1.02016	0.21021	6.83150
1.02185	0.21076	6.84451
1.02354	0.21131	6.85752
1.02523	0.21186	6.87053
1.02692	0.21241	6.88353
1.02861	0.21297	6.89653
1.03030	0.21353	6.90952
1.03199	0.21409	6.92251
1.03368	0.21465	6.93549
1.03537	0.21521	6.94847
1.03706	0.21577	6.96145
1.03875	0.21634	6.97442
1.04044	0.21690	6.98739
1.04213	0.21747	7.00035
1.04382	0.21804	7.01331
1.04551	0.21861	7.02626
1.04720	0.21918	7.03922

File: dmref/data/au_44K.txt
Refractive index of gold at +44K
lambda [um]	n	k
0.55043	0.34050	2.48201
0.55212	0.33227	2.50973
0.55381	0.32446	2.53706
0.55550	0.31704	2.56400
0.55719	0.30999	2.59057
0.55888	0.30328	2.61678
0.56057	0.29690	2.64265
0.56225	0.29082	2.66819
0.56394	0.28503	2.69340
0.56563	0.27950	2.71830
0.56732	0.27423	2.74290
0.56901	0.26919	2.76721
0.57070	0.26438	2.79124
0.57239	0.25978	2.81499
0.57408	0.25538	2.83849
0.57577	0.25117	2.86173
0.57746	0.24714	2.88473
0.57915	0.24328	2.90749
0.58084	0.23958	2.93002
0.58253	0.23603	2.95233
0.58422	0.23263	2.97443
0.58591	0.22936	2.99632
0.58760	0.22623	3.01801
0.58929	0.22322	3.03950
0.59098	0.22033	3.06081
0.59267	0.21755	3.08193
0.59436	0.21488	3.10288
0.59605	0.21231	3.12365
0.59774	0.20985	3.14426
0.59943	0.20747	3.16471
0.60112	0.20519	3.18500
0.60281	0.20299	3.20514
0.60450	0.20087	3.22513
0.60619	0.19883	3.24498
0.60788	0.19687	3.26469
0.60957	0.19498	3.28427
0.61126	0.19315	3.30371
0.61295	0.19140	3.32303
0.61464	0.18971	3.34222
0.61633	0.18808	3.36129
0.61801	0.18650	3.38024
0.61970	0.18499	3.39908
0.62139	0.18353	3.41781
0.62308	0.18212	3.43643
0.62477	0.18076	3.45495
0.62646	0.17945	3.47336
0.62815	0.17819	3.49167
0.62984	0.17697	3.50988
0.63153	0.17580	3.52800
0.63322	0.17467	3.54603
0.63491	0.17357	3.56397
0.63660	0.17252	3.58181
0.63829	0.17151	3.59958
0.63998	0.17053	3.61725
0.64167	0.16958	3.63485
0.64336	0.16867	3.65237
0.64505	0.16780	3.66981
0.64674	0.16695	3.68717
0.64843	0.16614	3.70445
0.65012	0.16535	3.72167
0.65181	0.16460	3.73881
0.65350	0.16387	3.75589
0.65519	0.16317	3.77289
0.65688	0.16250	3.78983
0.65857	0.16185	3.80671
0.66026	0.16122	3.82352
0.66195	0.16062	3.84027
0.66364	0.16005	3.85695
0.66533	0.15949	3.87358
0.66702	0.15896	3.89015
0.66871	0.15845	3.90666
0.67040	0.15796	3.92312
0.67209	0.15749	3.93952
0.67378	0.15704	3.95587
0.67546	0.15661	3.97217
0.67715	0.15620	3.98841
0.67884	0.15580	4.00461
0.68053	0.15543	4.02075
0.68222	0.15507	4.03685
0.68391	0.15472	4.05290
0.68560	0.15439	4.06890
0.68729	0.15408	4.08486
0.68898	0.15379	4.10077
0.69067	0.15351	4.11663
0.69236	0.15324	4.13246
0.69405	0.15299	4.14824
0.69574	0.15275	4.16398
0.69743	0.15252	4.17968
0.69912	0.15231	4.19534
0.70081	0.15211	4.21096
0.70250	0.15193	4.22654
0.70419	0.15175	4.24209
0.70588	0.15159	4.25759
0.70757	0.15144	4.27306
0.70926	0.15130	4.28850
0.71095	0.15117	4.30390
0.71264	0.15106	4.31926
0.71433	0.15095	4.33459
0.71602	0.15086	4.34989
0.71771	0.15077	4.36515
0.71940	0.15070	4.38038
0.72109	0.15063	4.39558
0.72278	0.15058	4.41075
0.72447	0.15053	4.42589
0.72616	0.15049	4.44100
0.72785	0.15046	4.45607
0.72954	0.15045	4.47112
0.73122	0.15044	4.48614
0.73291	0.15043	4.50113
0.73460	0.15044	4.51609
0.73629	0.15045	4.53103
0.73798	0.15048	4.54594
0.73967	0.15051	4.56082
0.74136	0.15054	4.57567
0.74305	0.15059	4.59050
0.74474	0.15064	4.60531
0.74643	0.15070	4.62009
0.74812	0.15077	4.63484
0.74981	0.15084	4.64957
0.75150	0.15092	4.66428
0.75319	0.15101	4.67896
0.75488	0.15111	4.69362
0.75657	0.15121	4.70826
0.75826	0.15131	4.72287
0.75995	0.15143	4.73746
0.76164	0.15155	4.75203
0.76333	0.15167	4.76658
0.76502	0.15180	4.78111
0.76671	0.15194	4.79561
0.76840	0.15208	4.81010
0.77009	0.15223	4.82456
0.77178	0.15239	4.83901
0.77347	0.15255	4.85343
0.77516	0.15271	4.86784
0.77685	0.15288	4.88223
0.77854	0.15306	4.89659
0.78023	0.15324	4.91094
0.78192	0.15342	4.92527
0.78361	0.15362	4.93958
0.78530	0.15381	4.95388
0.78699	0.15401	4.96815
0.78867	0.15422	4.98241
0.79036	0.15443	4.99665
0.79205	0.15464	5.01087
0.79374	0.15486	5.02508
0.79543	0.15508	5.03927
0.79712	0.15531	5.05344
0.79881	0.15554	5.06760
0.80050	0.15578	5.08174
0.80219	0.15602	5.09587
0.80388	0.15627	5.10998
0.80557	0.15652	5.12407
0.80726	0.15677	5.13815
0.80895	0.15703	5.15222
0.81064	0.15729	5.16627
0.81233	0.15755	5.18030
0.81402	0.15782	5.19432
0.81571	0.15810	5.20833
0.81740	0.15837	5.22232
0.81909	0.15865	5.23630
0.82078	0.15894	5.25026
0.82247	0.15922	5.26421
0.82416	0.15952	5.27815
0.82585	0.15981	5.29207
0.82754	0.16011	5.30598
0.82923	0.16041	5.31988
0.83092	0.16072	5.33376
0.83261	0.16102	5.34763
0.83430	0.16134	5.36149
0.83599	0.16165	5.37534
0.83768	0.16197	5.38917
0.83937	0.16229	5.40299
0.84106	0.16262	5.41680
0.84275	0.16294	5.43060
0.84443	0.16327	5.44439
0.84612	0.16361	5.45816
0.84781	0.16394	5.47192
0.84950	0.16429	5.48567
0.85119	0.16463	5.49942
0.85288	0.16497	5.51314
0.85457	0.16532	5.52686
0.85626	0.16567	5.54057
0.85795	0.16603	5.55427
0.85964	0.16639	5.56795
0.86133	0.16675	5.58163
0.86302	0.16711	5.59529
0.86471	0.16748	5.60895
0.86640	0.16784	5.62259
0.86809	0.16822	5.63622
0.86978	0.16859	5.64985
0.87147	0.16897	5.66346
0.87316	0.16935	5.67707
0.87485	0.16973	5.69066
0.87654	0.17011	5.70425
0.87823	0.17050	5.71782
0.87992	0.17089	5.73139
0.88161	0.17128	5.74494
0.88330	0.17167	5.75849
0.88499	0.17207	5.77203
0.88668	0.17247	5.78556
0.88837	0.17287	5.79908
0.89006	0.17328	5.81259
0.89175	0.17368	5.82609
0.89344	0.17409	5.83959
0.89513	0.17450	5.85307
0.89682	0.17492	5.86655
0.89851	0.17533	5.88002
0.90020	0.17575	5.89348
0.90188	0.17617	5.90693
0.90357	0.17659	5.92037
0.90526	0.17702	5.93381
0.90695	0.17745	5.94724
0.90864	0.17788	5.96066
0.91033	0.17831	5.97407
0.91202	0.17874	5.98747
0.91371	0.17918	6.00087
0.91540	0.17961	6.01426
0.91709	0.18005	6.02764
0.91878	0.18050	6.04101
0.92047	0.18094	6.05438
0.92216	0.18139	6.06773
0.92385	0.18184	6.08109
0.92554	0.18229	6.09443
0.92723	0.18274	6.10776
0.92892	0.18319	6.12109
0.93061	0.18365	6.13442
0.93230	0.18411	6.14773
0.93399	0.18457	6.16104
0.93568	0.18503	6.17434
0.93737	0.18550	6.18764
0.93906	0.18596	6.20092
0.94075	0.18643	6.21420
0.94244	0.18690	6.22748
0.94413	0.18737	6.24075
0.94582	0.18785	6.25401
0.94751	0.18832	6.26726
0.94920	0.18880	6.28051
0.95089	0.18928	6.29375
0.95258	0.18976	6.30699
0.95427	0.19025	6.32022
0.95596	0.19073	6.33344
0.95764	0.19122	6.34666
0.95933	0.19171	6.35987
0.96102	0.19220	6.37307
0.96271	0.19269	6.38627
0.96440	0.19319	6.39946
0.96609	0.19368	6.41265
0.96778	0.19418	6.42583
0.96947	0.19468	6.43901
0.97116	0.19518	6.45218
0.97285	0.19568	6.46534
0.97454	0.19619	6.47850
0.97623	0.19670	6.49165
0.97792	0.19720	6.50480
0.97961	0.19771	6.51794
0.98130	0.19823	6.53107
0.98299	0.19874	6.54420
0.98468	0.19925	6.55733
0.98637	0.19977	6.57045
0.98806	0.20029	6.58356
0.98975	0.20081	6.59667
0.99144	0.20133	6.60977
0.99313	0.20186	6.62287
0.99482	0.20238	6.63597
0.99651	0.20291	6.64905
0.99820	0.20344	6.66214
0.99989	0.20397	6.67522
1.00158	0.20450	6.68829
1.00327	0.20503	6.70136
1.00496	0.20556	6.71442
1.00665	0.20610	6.72748
1.00834	0.20664	6.74053
1.01003	0.20718	6.75358
1.01172	0.20772	6.76662
1.01341	0.20826	6.77966
1.01509	0.20881	6.79270
1.01678	0.20935	6.80573
1.01847	0.20990	6.81875
1.02016	0.21045	6.83177
1.02185	0.21100	6.84479
1.02354	0.21155	6.85780
1.02523	0.21210	6.87080
1.02692	0.21266	6.88381
1.02861	0.21321	6.89680
1.03030	0.21377	6.90980
1.03199	0.21433	6.92279
1.03368	0.21489	6.93577
1.03537	0.21546	6.94875
1.03706	0.21602	6.96173
1.03875	0.21658	6.97470
1.04044	0.21715	6.98767
1.04213	0.21772	7.00063
1.04382	0.21829	7.01359
1.04551	0.21886	7.02654
1.04720	0.21943	7.03950
