Repository: MasielloGroup/MasielloGroupWebsite

## Welcome to the Masiello Group Website Repository

This website is built with [Quarto](https://quarto.org), an open source scientific and technical publishing system.

Note: the `_utils` directory contains helper scripts used when migrating from Wowchemy / Hugo Academic to Quarto.

File: dmref/data/au_45K.txt
Refractive index of gold at +45K
lambda [um]	n	k
0.55043	0.34092	2.48189
0.55212	0.33267	2.50962
0.55381	0.32485	2.53695
0.55550	0.31742	2.56390
0.55719	0.31037	2.59047
0.55888	0.30365	2.61669
0.56057	0.29726	2.64257
0.56225	0.29117	2.66811
0.56394	0.28537	2.69333
0.56563	0.27984	2.71823
0.56732	0.27456	2.74284
0.56901	0.26951	2.76715
0.57070	0.26469	2.79119
0.57239	0.26009	2.81495
0.57408	0.25568	2.83845
0.57577	0.25147	2.86170
0.57746	0.24743	2.88470
0.57915	0.24356	2.90747
0.58084	0.23986	2.93000
0.58253	0.23631	2.95232
0.58422	0.23290	2.97442
0.58591	0.22963	2.99631
0.58760	0.22649	3.01801
0.58929	0.22348	3.03950
0.59098	0.22058	3.06081
0.59267	0.21780	3.08194
0.59436	0.21513	3.10289
0.59605	0.21256	3.12367
0.59774	0.21008	3.14428
0.59943	0.20771	3.16474
0.60112	0.20542	3.18503
0.60281	0.20322	3.20517
0.60450	0.20110	3.22517
0.60619	0.19906	3.24502
0.60788	0.19709	3.26473
0.60957	0.19520	3.28431
0.61126	0.19337	3.30376
0.61295	0.19161	3.32308
0.61464	0.18992	3.34227
0.61633	0.18829	3.36135
0.61801	0.18671	3.38030
0.61970	0.18520	3.39915
0.62139	0.18373	3.41788
0.62308	0.18232	3.43650
0.62477	0.18096	3.45502
0.62646	0.17965	3.47343
0.62815	0.17839	3.49175
0.62984	0.17717	3.50996
0.63153	0.17599	3.52809
0.63322	0.17486	3.54611
0.63491	0.17377	3.56405
0.63660	0.17271	3.58190
0.63829	0.17170	3.59967
0.63998	0.17072	3.61735
0.64167	0.16977	3.63495
0.64336	0.16886	3.65247
0.64505	0.16798	3.66991
0.64674	0.16714	3.68727
0.64843	0.16632	3.70456
0.65012	0.16554	3.72178
0.65181	0.16478	3.73892
0.65350	0.16405	3.75600
0.65519	0.16335	3.77300
0.65688	0.16268	3.78995
0.65857	0.16203	3.80682
0.66026	0.16140	3.82364
0.66195	0.16080	3.84039
0.66364	0.16023	3.85708
0.66533	0.15967	3.87371
0.66702	0.15914	3.89028
0.66871	0.15863	3.90679
0.67040	0.15814	3.92325
0.67209	0.15767	3.93965
0.67378	0.15722	3.95600
0.67546	0.15678	3.97230
0.67715	0.15637	3.98855
0.67884	0.15598	4.00474
0.68053	0.15560	4.02089
0.68222	0.15524	4.03699
0.68391	0.15489	4.05304
0.68560	0.15457	4.06904
0.68729	0.15426	4.08500
0.68898	0.15396	4.10091
0.69067	0.15368	4.11678
0.69236	0.15341	4.13261
0.69405	0.15316	4.14839
0.69574	0.15292	4.16413
0.69743	0.15269	4.17983
0.69912	0.15248	4.19550
0.70081	0.15228	4.21112
0.70250	0.15210	4.22670
0.70419	0.15192	4.24225
0.70588	0.15176	4.25775
0.70757	0.15161	4.27323
0.70926	0.15147	4.28866
0.71095	0.15134	4.30406
0.71264	0.15123	4.31943
0.71433	0.15112	4.33476
0.71602	0.15103	4.35006
0.71771	0.15094	4.36532
0.71940	0.15087	4.38055
0.72109	0.15080	4.39575
0.72278	0.15074	4.41092
0.72447	0.15070	4.42606
0.72616	0.15066	4.44117
0.72785	0.15063	4.45625
0.72954	0.15061	4.47130
0.73122	0.15060	4.48632
0.73291	0.15060	4.50131
0.73460	0.15061	4.51627
0.73629	0.15062	4.53121
0.73798	0.15064	4.54612
0.73967	0.15067	4.56100
0.74136	0.15071	4.57586
0.74305	0.15076	4.59069
0.74474	0.15081	4.60549
0.74643	0.15087	4.62027
0.74812	0.15094	4.63503
0.74981	0.15101	4.64976
0.75150	0.15109	4.66447
0.75319	0.15118	4.67915
0.75488	0.15128	4.69381
0.75657	0.15138	4.70845
0.75826	0.15148	4.72306
0.75995	0.15160	4.73766
0.76164	0.15172	4.75223
0.76333	0.15184	4.76678
0.76502	0.15197	4.78130
0.76671	0.15211	4.79581
0.76840	0.15226	4.81030
0.77009	0.15240	4.82476
0.77178	0.15256	4.83921
0.77347	0.15272	4.85364
0.77516	0.15288	4.86804
0.77685	0.15305	4.88243
0.77854	0.15323	4.89680
0.78023	0.15341	4.91115
0.78192	0.15360	4.92548
0.78361	0.15379	4.93979
0.78530	0.15399	4.95408
0.78699	0.15419	4.96836
0.78867	0.15439	4.98262
0.79036	0.15460	4.99686
0.79205	0.15482	5.01108
0.79374	0.15504	5.02529
0.79543	0.15526	5.03948
0.79712	0.15549	5.05366
0.79881	0.15572	5.06782
0.80050	0.15596	5.08196
0.80219	0.15620	5.09608
0.80388	0.15644	5.11019
0.80557	0.15669	5.12429
0.80726	0.15695	5.13837
0.80895	0.15721	5.15243
0.81064	0.15747	5.16649
0.81233	0.15773	5.18052
0.81402	0.15800	5.19454
0.81571	0.15828	5.20855
0.81740	0.15855	5.22254
0.81909	0.15883	5.23652
0.82078	0.15912	5.25048
0.82247	0.15941	5.26443
0.82416	0.15970	5.27837
0.82585	0.15999	5.29229
0.82754	0.16029	5.30621
0.82923	0.16059	5.32010
0.83092	0.16090	5.33399
0.83261	0.16121	5.34786
0.83430	0.16152	5.36172
0.83599	0.16183	5.37557
0.83768	0.16215	5.38940
0.83937	0.16248	5.40322
0.84106	0.16280	5.41703
0.84275	0.16313	5.43083
0.84443	0.16346	5.44462
0.84612	0.16379	5.45839
0.84781	0.16413	5.47216
0.84950	0.16447	5.48591
0.85119	0.16482	5.49965
0.85288	0.16516	5.51338
0.85457	0.16551	5.52710
0.85626	0.16586	5.54081
0.85795	0.16622	5.55450
0.85964	0.16658	5.56819
0.86133	0.16694	5.58187
0.86302	0.16730	5.59553
0.86471	0.16767	5.60919
0.86640	0.16804	5.62283
0.86809	0.16841	5.63647
0.86978	0.16878	5.65009
0.87147	0.16916	5.66371
0.87316	0.16954	5.67731
0.87485	0.16992	5.69091
0.87654	0.17031	5.70449
0.87823	0.17069	5.71807
0.87992	0.17108	5.73163
0.88161	0.17148	5.74519
0.88330	0.17187	5.75874
0.88499	0.17227	5.77228
0.88668	0.17267	5.78581
0.88837	0.17307	5.79933
0.89006	0.17348	5.81284
0.89175	0.17388	5.82635
0.89344	0.17429	5.83984
0.89513	0.17470	5.85333
0.89682	0.17512	5.86680
0.89851	0.17553	5.88027
0.90020	0.17595	5.89373
0.90188	0.17637	5.90719
0.90357	0.17680	5.92063
0.90526	0.17722	5.93407
0.90695	0.17765	5.94749
0.90864	0.17808	5.96091
0.91033	0.17851	5.97433
0.91202	0.17895	5.98773
0.91371	0.17938	6.00113
0.91540	0.17982	6.01452
0.91709	0.18026	6.02790
0.91878	0.18070	6.04127
0.92047	0.18115	6.05464
0.92216	0.18160	6.06800
0.92385	0.18205	6.08135
0.92554	0.18250	6.09469
0.92723	0.18295	6.10803
0.92892	0.18340	6.12136
0.93061	0.18386	6.13468
0.93230	0.18432	6.14800
0.93399	0.18478	6.16130
0.93568	0.18525	6.17461
0.93737	0.18571	6.18790
0.93906	0.18618	6.20119
0.94075	0.18665	6.21447
0.94244	0.18712	6.22775
0.94413	0.18759	6.24101
0.94582	0.18806	6.25428
0.94751	0.18854	6.26753
0.94920	0.18902	6.28078
0.95089	0.18950	6.29402
0.95258	0.18998	6.30726
0.95427	0.19047	6.32049
0.95596	0.19095	6.33371
0.95764	0.19144	6.34693
0.95933	0.19193	6.36014
0.96102	0.19242	6.37335
0.96271	0.19291	6.38655
0.96440	0.19341	6.39974
0.96609	0.19391	6.41293
0.96778	0.19440	6.42611
0.96947	0.19490	6.43928
0.97116	0.19541	6.45245
0.97285	0.19591	6.46562
0.97454	0.19642	6.47878
0.97623	0.19692	6.49193
0.97792	0.19743	6.50508
0.97961	0.19794	6.51822
0.98130	0.19845	6.53135
0.98299	0.19897	6.54448
0.98468	0.19948	6.55761
0.98637	0.20000	6.57073
0.98806	0.20052	6.58384
0.98975	0.20104	6.59695
0.99144	0.20156	6.61006
0.99313	0.20209	6.62316
0.99482	0.20261	6.63625
0.99651	0.20314	6.64934
0.99820	0.20367	6.66242
0.99989	0.20420	6.67550
1.00158	0.20473	6.68857
1.00327	0.20527	6.70164
1.00496	0.20580	6.71471
1.00665	0.20634	6.72776
1.00834	0.20688	6.74082
1.01003	0.20742	6.75387
1.01172	0.20796	6.76691
1.01341	0.20850	6.77995
1.01509	0.20905	6.79299
1.01678	0.20959	6.80602
1.01847	0.21014	6.81904
1.02016	0.21069	6.83206
1.02185	0.21124	6.84508
1.02354	0.21179	6.85809
1.02523	0.21235	6.87110
1.02692	0.21290	6.88410
1.02861	0.21346	6.89710
1.03030	0.21402	6.91009
1.03199	0.21458	6.92308
1.03368	0.21514	6.93607
1.03537	0.21570	6.94905
1.03706	0.21627	6.96202
1.03875	0.21684	6.97500
1.04044	0.21740	6.98796
1.04213	0.21797	7.00093
1.04382	0.21854	7.01389
1.04551	0.21911	7.02684
1.04720	0.21969	7.03979

File: dmref/data/au_46K.txt
Refractive index of gold at +46K
lambda [um]	n	k
0.55043	0.34136	2.48178
0.55212	0.33310	2.50952
0.55381	0.32527	2.53685
0.55550	0.31783	2.56381
0.55719	0.31076	2.59039
0.55888	0.30403	2.61662
0.56057	0.29763	2.64250
0.56225	0.29154	2.66804
0.56394	0.28572	2.69327
0.56563	0.28018	2.71818
0.56732	0.27489	2.74279
0.56901	0.26984	2.76711
0.57070	0.26502	2.79115
0.57239	0.26041	2.81492
0.57408	0.25599	2.83842
0.57577	0.25177	2.86168
0.57746	0.24773	2.88468
0.57915	0.24386	2.90745
0.58084	0.24015	2.92999
0.58253	0.23659	2.95231
0.58422	0.23318	2.97442
0.58591	0.22990	2.99632
0.58760	0.22676	3.01802
0.58929	0.22374	3.03952
0.59098	0.22084	3.06083
0.59267	0.21806	3.08196
0.59436	0.21538	3.10292
0.59605	0.21281	3.12370
0.59774	0.21033	3.14432
0.59943	0.20795	3.16477
0.60112	0.20566	3.18507
0.60281	0.20345	3.20522
0.60450	0.20133	3.22522
0.60619	0.19929	3.24507
0.60788	0.19732	3.26479
0.60957	0.19542	3.28437
0.61126	0.19360	3.30382
0.61295	0.19184	3.32314
0.61464	0.19014	3.34234
0.61633	0.18851	3.36142
0.61801	0.18693	3.38038
0.61970	0.18541	3.39922
0.62139	0.18395	3.41795
0.62308	0.18253	3.43658
0.62477	0.18117	3.45510
0.62646	0.17986	3.47352
0.62815	0.17859	3.49183
0.62984	0.17737	3.51005
0.63153	0.17620	3.52818
0.63322	0.17506	3.54621
0.63491	0.17397	3.56415
0.63660	0.17291	3.58200
0.63829	0.17189	3.59977
0.63998	0.17091	3.61745
0.64167	0.16997	3.63505
0.64336	0.16905	3.65257
0.64505	0.16818	3.67002
0.64674	0.16733	3.68738
0.64843	0.16651	3.70467
0.65012	0.16573	3.72189
0.65181	0.16497	3.73904
0.65350	0.16424	3.75612
0.65519	0.16354	3.77313
0.65688	0.16286	3.79007
0.65857	0.16221	3.80695
0.66026	0.16159	3.82376
0.66195	0.16099	3.84052
0.66364	0.16041	3.85721
0.66533	0.15985	3.87384
0.66702	0.15932	3.89041
0.66871	0.15881	3.90693
0.67040	0.15832	3.92339
0.67209	0.15785	3.93979
0.67378	0.15739	3.95615
0.67546	0.15696	3.97245
0.67715	0.15655	3.98869
0.67884	0.15615	4.00489
0.68053	0.15578	4.02104
0.68222	0.15541	4.03714
0.68391	0.15507	4.05319
0.68560	0.15474	4.06919
0.68729	0.15443	4.08515
0.68898	0.15413	4.10107
0.69067	0.15385	4.11694
0.69236	0.15358	4.13277
0.69405	0.15333	4.14855
0.69574	0.15309	4.16429
0.69743	0.15287	4.18000
0.69912	0.15265	4.19566
0.70081	0.15246	4.21128
0.70250	0.15227	4.22687
0.70419	0.15209	4.24241
0.70588	0.15193	4.25792
0.70757	0.15178	4.27340
0.70926	0.15164	4.28883
0.71095	0.15152	4.30423
0.71264	0.15140	4.31960
0.71433	0.15129	4.33493
0.71602	0.15120	4.35023
0.71771	0.15111	4.36550
0.71940	0.15104	4.38073
0.72109	0.15097	4.39593
0.72278	0.15092	4.41110
0.72447	0.15087	4.42624
0.72616	0.15083	4.44135
0.72785	0.15080	4.45643
0.72954	0.15079	4.47148
0.73122	0.15077	4.48650
0.73291	0.15077	4.50150
0.73460	0.15078	4.51646
0.73629	0.15079	4.53140
0.73798	0.15082	4.54631
0.73967	0.15085	4.56119
0.74136	0.15088	4.57605
0.74305	0.15093	4.59088
0.74474	0.15098	4.60569
0.74643	0.15104	4.62047
0.74812	0.15111	4.63523
0.74981	0.15118	4.64996
0.75150	0.15127	4.66467
0.75319	0.15135	4.67935
0.75488	0.15145	4.69401
0.75657	0.15155	4.70865
0.75826	0.15166	4.72327
0.75995	0.15177	4.73786
0.76164	0.15189	4.75243
0.76333	0.15202	4.76698
0.76502	0.15215	4.78151
0.76671	0.15229	4.79602
0.76840	0.15243	4.81051
0.77009	0.15258	4.82497
0.77178	0.15273	4.83942
0.77347	0.15289	4.85385
0.77516	0.15306	4.86825
0.77685	0.15323	4.88264
0.77854	0.15341	4.89701
0.78023	0.15359	4.91136
0.78192	0.15377	4.92569
0.78361	0.15396	4.94001
0.78530	0.15416	4.95430
0.78699	0.15436	4.96858
0.78867	0.15457	4.98284
0.79036	0.15478	4.99708
0.79205	0.15499	5.01131
0.79374	0.15521	5.02551
0.79543	0.15544	5.03971
0.79712	0.15567	5.05388
0.79881	0.15590	5.06804
0.80050	0.15614	5.08218
0.80219	0.15638	5.09631
0.80388	0.15662	5.11042
0.80557	0.15687	5.12452
0.80726	0.15713	5.13860
0.80895	0.15739	5.15266
0.81064	0.15765	5.16672
0.81233	0.15791	5.18075
0.81402	0.15818	5.19477
0.81571	0.15846	5.20878
0.81740	0.15873	5.22277
0.81909	0.15902	5.23675
0.82078	0.15930	5.25072
0.82247	0.15959	5.26467
0.82416	0.15988	5.27861
0.82585	0.16018	5.29253
0.82754	0.16047	5.30644
0.82923	0.16078	5.32034
0.83092	0.16108	5.33423
0.83261	0.16139	5.34810
0.83430	0.16170	5.36196
0.83599	0.16202	5.37581
0.83768	0.16234	5.38964
0.83937	0.16266	5.40347
0.84106	0.16299	5.41728
0.84275	0.16332	5.43108
0.84443	0.16365	5.44486
0.84612	0.16398	5.45864
0.84781	0.16432	5.47240
0.84950	0.16466	5.48616
0.85119	0.16501	5.49990
0.85288	0.16535	5.51363
0.85457	0.16570	5.52735
0.85626	0.16605	5.54106
0.85795	0.16641	5.55476
0.85964	0.16677	5.56844
0.86133	0.16713	5.58212
0.86302	0.16749	5.59578
0.86471	0.16786	5.60944
0.86640	0.16823	5.62309
0.86809	0.16860	5.63672
0.86978	0.16898	5.65035
0.87147	0.16935	5.66396
0.87316	0.16973	5.67757
0.87485	0.17012	5.69116
0.87654	0.17050	5.70475
0.87823	0.17089	5.71833
0.87992	0.17128	5.73189
0.88161	0.17167	5.74545
0.88330	0.17207	5.75900
0.88499	0.17247	5.77254
0.88668	0.17287	5.78607
0.88837	0.17327	5.79959
0.89006	0.17368	5.81311
0.89175	0.17408	5.82661
0.89344	0.17449	5.84010
0.89513	0.17491	5.85359
0.89682	0.17532	5.86707
0.89851	0.17574	5.88054
0.90020	0.17616	5.89400
0.90188	0.17658	5.90745
0.90357	0.17700	5.92090
0.90526	0.17743	5.93433
0.90695	0.17786	5.94776
0.90864	0.17829	5.96118
0.91033	0.17872	5.97460
0.91202	0.17915	5.98800
0.91371	0.17959	6.00140
0.91540	0.18003	6.01479
0.91709	0.18047	6.02817
0.91878	0.18091	6.04154
0.92047	0.18136	6.05491
0.92216	0.18181	6.06827
0.92385	0.18226	6.08162
0.92554	0.18271	6.09497
0.92723	0.18316	6.10830
0.92892	0.18362	6.12163
0.93061	0.18407	6.13496
0.93230	0.18453	6.14827
0.93399	0.18500	6.16158
0.93568	0.18546	6.17489
0.93737	0.18593	6.18818
0.93906	0.18639	6.20147
0.94075	0.18686	6.21475
0.94244	0.18733	6.22803
0.94413	0.18781	6.24130
0.94582	0.18828	6.25456
0.94751	0.18876	6.26781
0.94920	0.18924	6.28106
0.95089	0.18972	6.29431
0.95258	0.19020	6.30754
0.95427	0.19069	6.32077
0.95596	0.19117	6.33400
0.95764	0.19166	6.34722
0.95933	0.19215	6.36043
0.96102	0.19264	6.37363
0.96271	0.19314	6.38683
0.96440	0.19363	6.40003
0.96609	0.19413	6.41322
0.96778	0.19463	6.42640
0.96947	0.19513	6.43957
0.97116	0.19563	6.45274
0.97285	0.19614	6.46591
0.97454	0.19664	6.47907
0.97623	0.19715	6.49222
0.97792	0.19766	6.50537
0.97961	0.19817	6.51851
0.98130	0.19869	6.53165
0.98299	0.19920	6.54478
0.98468	0.19972	6.55790
0.98637	0.20023	6.57103
0.98806	0.20075	6.58414
0.98975	0.20128	6.59725
0.99144	0.20180	6.61036
0.99313	0.20232	6.62345
0.99482	0.20285	6.63655
0.99651	0.20338	6.64964
0.99820	0.20391	6.66272
0.99989	0.20444	6.67580
1.00158	0.20497	6.68887
1.00327	0.20551	6.70194
1.00496	0.20604	6.71501
1.00665	0.20658	6.72807
1.00834	0.20712	6.74112
1.01003	0.20766	6.75417
1.01172	0.20820	6.76722
1.01341	0.20875	6.78026
1.01509	0.20929	6.79329
1.01678	0.20984	6.80632
1.01847	0.21039	6.81935
1.02016	0.21094	6.83237
1.02185	0.21149	6.84539
1.02354	0.21204	6.85840
1.02523	0.21260	6.87141
1.02692	0.21315	6.88441
1.02861	0.21371	6.89741
1.03030	0.21427	6.91040
1.03199	0.21483	6.92339
1.03368	0.21539	6.93638
1.03537	0.21596	6.94936
1.03706	0.21652	6.96234
1.03875	0.21709	6.97531
1.04044	0.21766	6.98828
1.04213	0.21823	7.00124
1.04382	0.21880	7.01420
1.04551	0.21937	7.02716
1.04720	0.21994	7.04011

File: dmref/data/au_47K.txt
Refractive index of gold at +47K
lambda [um]	n	k
0.55043	0.34180	2.48170
0.55212	0.33354	2.50944
0.55381	0.32569	2.53678
0.55550	0.31824	2.56374
0.55719	0.31116	2.59033
0.55888	0.30442	2.61656
0.56057	0.29801	2.64245
0.56225	0.29191	2.66800
0.56394	0.28609	2.69323
0.56563	0.28054	2.71814
0.56732	0.27524	2.74276
0.56901	0.27018	2.76708
0.57070	0.26535	2.79113
0.57239	0.26073	2.81490
0.57408	0.25631	2.83841
0.57577	0.25208	2.86167
0.57746	0.24803	2.88468
0.57915	0.24416	2.90746
0.58084	0.24044	2.93000
0.58253	0.23688	2.95233
0.58422	0.23346	2.97444
0.58591	0.23018	2.99634
0.58760	0.22703	3.01804
0.58929	0.22401	3.03954
0.59098	0.22111	3.06086
0.59267	0.21832	3.08200
0.59436	0.21564	3.10296
0.59605	0.21306	3.12374
0.59774	0.21058	3.14436
0.59943	0.20820	3.16482
0.60112	0.20590	3.18512
0.60281	0.20370	3.20527
0.60450	0.20157	3.22527
0.60619	0.19952	3.24513
0.60788	0.19755	3.26485
0.60957	0.19565	3.28444
0.61126	0.19382	3.30389
0.61295	0.19206	3.32321
0.61464	0.19036	3.34242
0.61633	0.18873	3.36150
0.61801	0.18715	3.38046
0.61970	0.18563	3.39931
0.62139	0.18416	3.41804
0.62308	0.18275	3.43667
0.62477	0.18138	3.45519
0.62646	0.18007	3.47361
0.62815	0.17880	3.49193
0.62984	0.17758	3.51015
0.63153	0.17640	3.52828
0.63322	0.17526	3.54631
0.63491	0.17417	3.56426
0.63660	0.17311	3.58211
0.63829	0.17209	3.59988
0.63998	0.17111	3.61757
0.64167	0.17016	3.63517
0.64336	0.16925	3.65269
0.64505	0.16837	3.67014
0.64674	0.16752	3.68750
0.64843	0.16670	3.70480
0.65012	0.16592	3.72202
0.65181	0.16516	3.73917
0.65350	0.16443	3.75625
0.65519	0.16373	3.77326
0.65688	0.16305	3.79020
0.65857	0.16240	3.80709
0.66026	0.16177	3.82390
0.66195	0.16117	3.84066
0.66364	0.16059	3.85735
0.66533	0.16004	3.87398
0.66702	0.15950	3.89056
0.66871	0.15899	3.90708
0.67040	0.15850	3.92354
0.67209	0.15803	3.93994
0.67378	0.15758	3.95630
0.67546	0.15714	3.97260
0.67715	0.15673	3.98885
0.67884	0.15633	4.00505
0.68053	0.15595	4.02120
0.68222	0.15559	4.03730
0.68391	0.15525	4.05335
0.68560	0.15492	4.06936
0.68729	0.15461	4.08532
0.68898	0.15431	4.10123
0.69067	0.15403	4.11711
0.69236	0.15376	4.13293
0.69405	0.15351	4.14872
0.69574	0.15327	4.16447
0.69743	0.15304	4.18017
0.69912	0.15283	4.19583
0.70081	0.15263	4.21146
0.70250	0.15244	4.22704
0.70419	0.15227	4.24259
0.70588	0.15211	4.25810
0.70757	0.15196	4.27358
0.70926	0.15182	4.28901
0.71095	0.15169	4.30442
0.71264	0.15157	4.31978
0.71433	0.15147	4.33512
0.71602	0.15137	4.35042
0.71771	0.15129	4.36569
0.71940	0.15121	4.38092
0.72109	0.15114	4.39612
0.72278	0.15109	4.41130
0.72447	0.15104	4.42644
0.72616	0.15101	4.44155
0.72785	0.15098	4.45663
0.72954	0.15096	4.47168
0.73122	0.15095	4.48670
0.73291	0.15095	4.50170
0.73460	0.15095	4.51666
0.73629	0.15097	4.53160
0.73798	0.15099	4.54651
0.73967	0.15102	4.56140
0.74136	0.15106	4.57625
0.74305	0.15110	4.59109
0.74474	0.15116	4.60589
0.74643	0.15122	4.62068
0.74812	0.15128	4.63543
0.74981	0.15136	4.65017
0.75150	0.15144	4.66488
0.75319	0.15153	4.67956
0.75488	0.15162	4.69422
0.75657	0.15172	4.70886
0.75826	0.15183	4.72348
0.75995	0.15194	4.73808
0.76164	0.15206	4.75265
0.76333	0.15219	4.76720
0.76502	0.15232	4.78173
0.76671	0.15246	4.79624
0.76840	0.15260	4.81073
0.77009	0.15275	4.82519
0.77178	0.15291	4.83964
0.77347	0.15307	4.85407
0.77516	0.15323	4.86848
0.77685	0.15341	4.88287
0.77854	0.15358	4.89724
0.78023	0.15376	4.91159
0.78192	0.15395	4.92592
0.78361	0.15414	4.94023
0.78530	0.15434	4.95453
0.78699	0.15454	4.96881
0.78867	0.15475	4.98307
0.79036	0.15496	4.99731
0.79205	0.15517	5.01154
0.79374	0.15539	5.02575
0.79543	0.15562	5.03994
0.79712	0.15585	5.05411
0.79881	0.15608	5.06827
0.80050	0.15632	5.08242
0.80219	0.15656	5.09655
0.80388	0.15680	5.11066
0.80557	0.15706	5.12476
0.80726	0.15731	5.13884
0.80895	0.15757	5.15290
0.81064	0.15783	5.16696
0.81233	0.15810	5.18099
0.81402	0.15837	5.19501
0.81571	0.15864	5.20902
0.81740	0.15892	5.22302
0.81909	0.15920	5.23700
0.82078	0.15948	5.25096
0.82247	0.15977	5.26491
0.82416	0.16007	5.27885
0.82585	0.16036	5.29278
0.82754	0.16066	5.30669
0.82923	0.16096	5.32059
0.83092	0.16127	5.33448
0.83261	0.16158	5.34835
0.83430	0.16189	5.36221
0.83599	0.16221	5.37606
0.83768	0.16253	5.38990
0.83937	0.16285	5.40372
0.84106	0.16318	5.41753
0.84275	0.16351	5.43133
0.84443	0.16384	5.44512
0.84612	0.16417	5.45890
0.84781	0.16451	5.47266
0.84950	0.16485	5.48641
0.85119	0.16520	5.50016
0.85288	0.16554	5.51389
0.85457	0.16589	5.52761
0.85626	0.16625	5.54132
0.85795	0.16660	5.55502
0.85964	0.16696	5.56870
0.86133	0.16732	5.58238
0.86302	0.16769	5.59605
0.86471	0.16806	5.60970
0.86640	0.16843	5.62335
0.86809	0.16880	5.63699
0.86978	0.16917	5.65061
0.87147	0.16955	5.66423
0.87316	0.16993	5.67784
0.87485	0.17032	5.69143
0.87654	0.17070	5.70502
0.87823	0.17109	5.71860
0.87992	0.17148	5.73216
0.88161	0.17187	5.74572
0.88330	0.17227	5.75927
0.88499	0.17267	5.77281
0.88668	0.17307	5.78634
0.88837	0.17347	5.79987
0.89006	0.17388	5.81338
0.89175	0.17429	5.82688
0.89344	0.17470	5.84038
0.89513	0.17511	5.85387
0.89682	0.17552	5.86735
0.89851	0.17594	5.88082
0.90020	0.17636	5.89428
0.90188	0.17678	5.90773
0.90357	0.17721	5.92118
0.90526	0.17763	5.93461
0.90695	0.17806	5.94804
0.90864	0.17849	5.96147
0.91033	0.17893	5.97488
0.91202	0.17936	5.98828
0.91371	0.17980	6.00168
0.91540	0.18024	6.01507
0.91709	0.18068	6.02845
0.91878	0.18112	6.04183
0.92047	0.18157	6.05520
0.92216	0.18202	6.06856
0.92385	0.18247	6.08191
0.92554	0.18292	6.09525
0.92723	0.18338	6.10859
0.92892	0.18383	6.12192
0.93061	0.18429	6.13525
0.93230	0.18475	6.14856
0.93399	0.18521	6.16187
0.93568	0.18568	6.17518
0.93737	0.18614	6.18847
0.93906	0.18661	6.20176
0.94075	0.18708	6.21505
0.94244	0.18755	6.22832
0.94413	0.18803	6.24159
0.94582	0.18850	6.25485
0.94751	0.18898	6.26811
0.94920	0.18946	6.28136
0.95089	0.18994	6.29460
0.95258	0.19042	6.30784
0.95427	0.19091	6.32107
0.95596	0.19140	6.33430
0.95764	0.19189	6.34752
0.95933	0.19238	6.36073
0.96102	0.19287	6.37393
0.96271	0.19336	6.38713
0.96440	0.19386	6.40033
0.96609	0.19436	6.41352
0.96778	0.19486	6.42670
0.96947	0.19536	6.43988
0.97116	0.19586	6.45305
0.97285	0.19637	6.46621
0.97454	0.19687	6.47937
0.97623	0.19738	6.49253
0.97792	0.19789	6.50567
0.97961	0.19840	6.51882
0.98130	0.19892	6.53196
0.98299	0.19943	6.54509
0.98468	0.19995	6.55821
0.98637	0.20047	6.57133
0.98806	0.20099	6.58445
0.98975	0.20151	6.59756
0.99144	0.20203	6.61067
0.99313	0.20256	6.62377
0.99482	0.20309	6.63686
0.99651	0.20362	6.64995
0.99820	0.20415	6.66304
0.99989	0.20468	6.67611
1.00158	0.20521	6.68919
1.00327	0.20575	6.70226
1.00496	0.20628	6.71532
1.00665	0.20682	6.72838
1.00834	0.20736	6.74144
1.01003	0.20790	6.75449
1.01172	0.20845	6.76753
1.01341	0.20899	6.78057
1.01509	0.20954	6.79361
1.01678	0.21008	6.80664
1.01847	0.21063	6.81967
1.02016	0.21118	6.83269
1.02185	0.21174	6.84571
1.02354	0.21229	6.85872
1.02523	0.21285	6.87173
1.02692	0.21340	6.88473
1.02861	0.21396	6.89773
1.03030	0.21452	6.91073
1.03199	0.21508	6.92372
1.03368	0.21564	6.93670
1.03537	0.21621	6.94968
1.03706	0.21678	6.96266
1.03875	0.21734	6.97563
1.04044	0.21791	6.98860
1.04213	0.21848	7.00157
1.04382	0.21905	7.01453
1.04551	0.21963	7.02749
1.04720	0.22020	7.04044

File: dmref/data/au_48K.txt
Refractive index of gold at +48K
lambda [um]	n	k
0.55043	0.34225	2.48164
0.55212	0.33397	2.50938
0.55381	0.32611	2.53673
0.55550	0.31865	2.56370
0.55719	0.31156	2.59029
0.55888	0.30481	2.61653
0.56057	0.29839	2.64242
0.56225	0.29228	2.66797
0.56394	0.28645	2.69321
0.56563	0.28089	2.71813
0.56732	0.27559	2.74275
0.56901	0.27052	2.76708
0.57070	0.26568	2.79113
0.57239	0.26106	2.81490
0.57408	0.25663	2.83842
0.57577	0.25240	2.86168
0.57746	0.24834	2.88470
0.57915	0.24446	2.90748
0.58084	0.24074	2.93003
0.58253	0.23717	2.95235
0.58422	0.23375	2.97447
0.58591	0.23046	2.99637
0.58760	0.22731	3.01808
0.58929	0.22428	3.03959
0.59098	0.22138	3.06091
0.59267	0.21858	3.08205
0.59436	0.21590	3.10301
0.59605	0.21332	3.12380
0.59774	0.21084	3.14442
0.59943	0.20845	3.16488
0.60112	0.20615	3.18519
0.60281	0.20394	3.20534
0.60450	0.20181	3.22535
0.60619	0.19976	3.24521
0.60788	0.19779	3.26493
0.60957	0.19589	3.28452
0.61126	0.19405	3.30397
0.61295	0.19229	3.32330
0.61464	0.19059	3.34250
0.61633	0.18895	3.36159
0.61801	0.18737	3.38055
0.61970	0.18585	3.39940
0.62139	0.18438	3.41814
0.62308	0.18296	3.43677
0.62477	0.18160	3.45530
0.62646	0.18028	3.47372
0.62815	0.17901	3.49204
0.62984	0.17779	3.51027
0.63153	0.17661	3.52839
0.63322	0.17547	3.54643
0.63491	0.17437	3.56438
0.63660	0.17331	3.58223
0.63829	0.17229	3.60000
0.63998	0.17131	3.61769
0.64167	0.17036	3.63530
0.64336	0.16945	3.65282
0.64505	0.16857	3.67027
0.64674	0.16772	3.68764
0.64843	0.16690	3.70493
0.65012	0.16611	3.72216
0.65181	0.16535	3.73931
0.65350	0.16462	3.75639
0.65519	0.16392	3.77340
0.65688	0.16324	3.79035
0.65857	0.16259	3.80723
0.66026	0.16196	3.82405
0.66195	0.16136	3.84080
0.66364	0.16078	3.85750
0.66533	0.16022	3.87413
0.66702	0.15969	3.89071
0.66871	0.15917	3.90723
0.67040	0.15868	3.92369
0.67209	0.15821	3.94010
0.67378	0.15776	3.95646
0.67546	0.15732	3.97276
0.67715	0.15691	3.98901
0.67884	0.15651	4.00521
0.68053	0.15613	4.02136
0.68222	0.15577	4.03747
0.68391	0.15543	4.05352
0.68560	0.15510	4.06953
0.68729	0.15479	4.08549
0.68898	0.15449	4.10141
0.69067	0.15421	4.11728
0.69236	0.15394	4.13311
0.69405	0.15368	4.14890
0.69574	0.15344	4.16464
0.69743	0.15322	4.18035
0.69912	0.15301	4.19602
0.70081	0.15281	4.21164
0.70250	0.15262	4.22723
0.70419	0.15245	4.24278
0.70588	0.15228	4.25829
0.70757	0.15213	4.27376
0.70926	0.15199	4.28920
0.71095	0.15186	4.30461
0.71264	0.15175	4.31998
0.71433	0.15164	4.33531
0.71602	0.15155	4.35061
0.71771	0.15146	4.36588
0.71940	0.15138	4.38112
0.72109	0.15132	4.39632
0.72278	0.15126	4.41149
0.72447	0.15122	4.42664
0.72616	0.15118	4.44175
0.72785	0.15115	4.45683
0.72954	0.15113	4.47188
0.73122	0.15112	4.48691
0.73291	0.15112	4.50190
0.73460	0.15113	4.51687
0.73629	0.15114	4.53181
0.73798	0.15116	4.54672
0.73967	0.15119	4.56161
0.74136	0.15123	4.57647
0.74305	0.15128	4.59130
0.74474	0.15133	4.60611
0.74643	0.15139	4.62089
0.74812	0.15146	4.63565
0.74981	0.15153	4.65038
0.75150	0.15161	4.66509
0.75319	0.15170	4.67978
0.75488	0.15180	4.69444
0.75657	0.15190	4.70908
0.75826	0.15201	4.72370
0.75995	0.15212	4.73830
0.76164	0.15224	4.75287
0.76333	0.15237	4.76742
0.76502	0.15250	4.78195
0.76671	0.15264	4.79646
0.76840	0.15278	4.81095
0.77009	0.15293	4.82542
0.77178	0.15309	4.83987
0.77347	0.15325	4.85430
0.77516	0.15341	4.86871
0.77685	0.15358	4.88310
0.77854	0.15376	4.89747
0.78023	0.15394	4.91182
0.78192	0.15413	4.92615
0.78361	0.15432	4.94047
0.78530	0.15452	4.95476
0.78699	0.15472	4.96904
0.78867	0.15493	4.98331
0.79036	0.15514	4.99755
0.79205	0.15535	5.01178
0.79374	0.15557	5.02599
0.79543	0.15580	5.04018
0.79712	0.15603	5.05436
0.79881	0.15626	5.06852
0.80050	0.15650	5.08266
0.80219	0.15674	5.09679
0.80388	0.15699	5.11090
0.80557	0.15724	5.12500
0.80726	0.15749	5.13908
0.80895	0.15775	5.15315
0.81064	0.15801	5.16720
0.81233	0.15828	5.18124
0.81402	0.15855	5.19527
0.81571	0.15882	5.20927
0.81740	0.15910	5.22327
0.81909	0.15938	5.23725
0.82078	0.15967	5.25122
0.82247	0.15996	5.26517
0.82416	0.16025	5.27911
0.82585	0.16055	5.29304
0.82754	0.16085	5.30695
0.82923	0.16115	5.32085
0.83092	0.16146	5.33474
0.83261	0.16177	5.34861
0.83430	0.16208	5.36247
0.83599	0.16240	5.37632
0.83768	0.16272	5.39016
0.83937	0.16304	5.40398
0.84106	0.16337	5.41779
0.84275	0.16370	5.43160
0.84443	0.16403	5.44538
0.84612	0.16436	5.45916
0.84781	0.16470	5.47293
0.84950	0.16504	5.48668
0.85119	0.16539	5.50042
0.85288	0.16574	5.51416
0.85457	0.16609	5.52788
0.85626	0.16644	5.54159
0.85795	0.16680	5.55529
0.85964	0.16716	5.56898
0.86133	0.16752	5.58265
0.86302	0.16788	5.59632
0.86471	0.16825	5.60998
0.86640	0.16862	5.62362
0.86809	0.16900	5.63726
0.86978	0.16937	5.65089
0.87147	0.16975	5.66451
0.87316	0.17013	5.67811
0.87485	0.17051	5.69171
0.87654	0.17090	5.70530
0.87823	0.17129	5.71888
0.87992	0.17168	5.73244
0.88161	0.17207	5.74600
0.88330	0.17247	5.75955
0.88499	0.17287	5.77309
0.88668	0.17327	5.78663
0.88837	0.17368	5.80015
0.89006	0.17408	5.81366
0.89175	0.17449	5.82717
0.89344	0.17490	5.84067
0.89513	0.17531	5.85415
0.89682	0.17573	5.86763
0.89851	0.17615	5.88110
0.90020	0.17657	5.89457
0.90188	0.17699	5.90802
0.90357	0.17742	5.92147
0.90526	0.17784	5.93490
0.90695	0.17827	5.94833
0.90864	0.17870	5.96176
0.91033	0.17914	5.97517
0.91202	0.17957	5.98858
0.91371	0.18001	6.00198
0.91540	0.18045	6.01537
0.91709	0.18089	6.02875
0.91878	0.18134	6.04212
0.92047	0.18178	6.05549
0.92216	0.18223	6.06885
0.92385	0.18268	6.08221
0.92554	0.18314	6.09555
0.92723	0.18359	6.10889
0.92892	0.18405	6.12222
0.93061	0.18451	6.13555
0.93230	0.18497	6.14886
0.93399	0.18543	6.16218
0.93568	0.18589	6.17548
0.93737	0.18636	6.18878
0.93906	0.18683	6.20207
0.94075	0.18730	6.21535
0.94244	0.18777	6.22863
0.94413	0.18825	6.24190
0.94582	0.18872	6.25516
0.94751	0.18920	6.26842
0.94920	0.18968	6.28167
0.95089	0.19016	6.29491
0.95258	0.19065	6.30815
0.95427	0.19113	6.32138
0.95596	0.19162	6.33461
0.95764	0.19211	6.34783
0.95933	0.19260	6.36104
0.96102	0.19310	6.37425
0.96271	0.19359	6.38745
0.96440	0.19409	6.40064
0.96609	0.19459	6.41383
0.96778	0.19509	6.42701
0.96947	0.19559	6.44019
0.97116	0.19609	6.45336
0.97285	0.19660	6.46653
0.97454	0.19711	6.47969
0.97623	0.19761	6.49284
0.97792	0.19813	6.50599
0.97961	0.19864	6.51914
0.98130	0.19915	6.53227
0.98299	0.19967	6.54541
0.98468	0.20019	6.55853
0.98637	0.20070	6.57165
0.98806	0.20123	6.58477
0.98975	0.20175	6.59788
0.99144	0.20227	6.61099
0.99313	0.20280	6.62409
0.99482	0.20333	6.63718
0.99651	0.20386	6.65027
0.99820	0.20439	6.66336
0.99989	0.20492	6.67644
1.00158	0.20545	6.68951
1.00327	0.20599	6.70258
1.00496	0.20653	6.71565
1.00665	0.20706	6.72871
1.00834	0.20761	6.74177
1.01003	0.20815	6.75482
1.01172	0.20869	6.76786
1.01341	0.20924	6.78090
1.01509	0.20978	6.79394
1.01678	0.21033	6.80697
1.01847	0.21088	6.82000
1.02016	0.21143	6.83302
1.02185	0.21199	6.84604
1.02354	0.21254	6.85905
1.02523	0.21310	6.87206
1.02692	0.21365	6.88507
1.02861	0.21421	6.89807
1.03030	0.21477	6.91106
1.03199	0.21534	6.92405
1.03368	0.21590	6.93704
1.03537	0.21646	6.95002
1.03706	0.21703	6.96300
1.03875	0.21760	6.97597
1.04044	0.21817	6.98894
1.04213	0.21874	7.00191
1.04382	0.21931	7.01487
1.04551	0.21989	7.02783
1.04720	0.22046	7.04078

File: dmref/data/au_49K.txt
Refractive index of gold at +49K
lambda [um]	n	k
0.55043	0.34269	2.48161
0.55212	0.33440	2.50936
0.55381	0.32653	2.53671
0.55550	0.31906	2.56368
0.55719	0.31195	2.59028
0.55888	0.30520	2.61652
0.56057	0.29877	2.64242
0.56225	0.29264	2.66798
0.56394	0.28681	2.69321
0.56563	0.28124	2.71814
0.56732	0.27593	2.74276
0.56901	0.27086	2.76710
0.57070	0.26601	2.79115
0.57239	0.26138	2.81493
0.57408	0.25695	2.83845
0.57577	0.25271	2.86171
0.57746	0.24865	2.88473
0.57915	0.24476	2.90752
0.58084	0.24103	2.93007
0.58253	0.23746	2.95240
0.58422	0.23403	2.97452
0.58591	0.23074	2.99643
0.58760	0.22759	3.01814
0.58929	0.22455	3.03965
0.59098	0.22164	3.06097
0.59267	0.21885	3.08211
0.59436	0.21616	3.10308
0.59605	0.21357	3.12387
0.59774	0.21109	3.14450
0.59943	0.20870	3.16496
0.60112	0.20640	3.18527
0.60281	0.20418	3.20543
0.60450	0.20205	3.22543
0.60619	0.20000	3.24530
0.60788	0.19802	3.26502
0.60957	0.19612	3.28461
0.61126	0.19428	3.30407
0.61295	0.19252	3.32340
0.61464	0.19081	3.34261
0.61633	0.18917	3.36169
0.61801	0.18759	3.38066
0.61970	0.18607	3.39951
0.62139	0.18460	3.41825
0.62308	0.18318	3.43689
0.62477	0.18181	3.45541
0.62646	0.18049	3.47384
0.62815	0.17922	3.49216
0.62984	0.17800	3.51039
0.63153	0.17681	3.52852
0.63322	0.17568	3.54656
0.63491	0.17458	3.56451
0.63660	0.17352	3.58236
0.63829	0.17249	3.60014
0.63998	0.17151	3.61783
0.64167	0.17056	3.63543
0.64336	0.16964	3.65296
0.64505	0.16876	3.67041
0.64674	0.16791	3.68778
0.64843	0.16709	3.70508
0.65012	0.16630	3.72230
0.65181	0.16554	3.73945
0.65350	0.16481	3.75654
0.65519	0.16411	3.77355
0.65688	0.16343	3.79050
0.65857	0.16278	3.80739
0.66026	0.16215	3.82421
0.66195	0.16155	3.84096
0.66364	0.16097	3.85766
0.66533	0.16041	3.87430
0.66702	0.15987	3.89087
0.66871	0.15936	3.90740
0.67040	0.15887	3.92386
0.67209	0.15839	3.94027
0.67378	0.15794	3.95663
0.67546	0.15751	3.97293
0.67715	0.15709	3.98918
0.67884	0.15670	4.00539
0.68053	0.15632	4.02154
0.68222	0.15595	4.03764
0.68391	0.15561	4.05370
0.68560	0.15528	4.06971
0.68729	0.15497	4.08567
0.68898	0.15467	4.10159
0.69067	0.15438	4.11746
0.69236	0.15412	4.13330
0.69405	0.15386	4.14908
0.69574	0.15362	4.16483
0.69743	0.15340	4.18054
0.69912	0.15318	4.19620
0.70081	0.15298	4.21183
0.70250	0.15280	4.22742
0.70419	0.15262	4.24297
0.70588	0.15246	4.25848
0.70757	0.15231	4.27396
0.70926	0.15217	4.28940
0.71095	0.15204	4.30481
0.71264	0.15192	4.32018
0.71433	0.15182	4.33551
0.71602	0.15172	4.35082
0.71771	0.15164	4.36608
0.71940	0.15156	4.38132
0.72109	0.15150	4.39653
0.72278	0.15144	4.41170
0.72447	0.15139	4.42684
0.72616	0.15136	4.44196
0.72785	0.15133	4.45704
0.72954	0.15131	4.47209
0.73122	0.15130	4.48712
0.73291	0.15130	4.50211
0.73460	0.15130	4.51708
0.73629	0.15132	4.53202
0.73798	0.15134	4.54694
0.73967	0.15137	4.56182
0.74136	0.15141	4.57668
0.74305	0.15145	4.59152
0.74474	0.15151	4.60633
0.74643	0.15157	4.62111
0.74812	0.15164	4.63587
0.74981	0.15171	4.65061
0.75150	0.15179	4.66532
0.75319	0.15188	4.68001
0.75488	0.15197	4.69467
0.75657	0.15208	4.70931
0.75826	0.15218	4.72393
0.75995	0.15230	4.73853
0.76164	0.15242	4.75310
0.76333	0.15254	4.76765
0.76502	0.15268	4.78219
0.76671	0.15282	4.79670
0.76840	0.15296	4.81119
0.77009	0.15311	4.82566
0.77178	0.15326	4.84011
0.77347	0.15343	4.85454
0.77516	0.15359	4.86895
0.77685	0.15376	4.88334
0.77854	0.15394	4.89771
0.78023	0.15412	4.91206
0.78192	0.15431	4.92639
0.78361	0.15450	4.94071
0.78530	0.15470	4.95501
0.78699	0.15490	4.96929
0.78867	0.15511	4.98355
0.79036	0.15532	4.99780
0.79205	0.15553	5.01202
0.79374	0.15575	5.02623
0.79543	0.15598	5.04043
0.79712	0.15621	5.05461
0.79881	0.15644	5.06877
0.80050	0.15668	5.08291
0.80219	0.15692	5.09704
0.80388	0.15717	5.11116
0.80557	0.15742	5.12526
0.80726	0.15768	5.13934
0.80895	0.15794	5.15341
0.81064	0.15820	5.16746
0.81233	0.15847	5.18150
0.81402	0.15874	5.19552
0.81571	0.15901	5.20953
0.81740	0.15929	5.22353
0.81909	0.15957	5.23751
0.82078	0.15986	5.25148
0.82247	0.16015	5.26543
0.82416	0.16044	5.27937
0.82585	0.16074	5.29330
0.82754	0.16104	5.30721
0.82923	0.16134	5.32111
0.83092	0.16165	5.33500
0.83261	0.16196	5.34888
0.83430	0.16227	5.36274
0.83599	0.16259	5.37659
0.83768	0.16291	5.39043
0.83937	0.16323	5.40425
0.84106	0.16356	5.41807
0.84275	0.16389	5.43187
0.84443	0.16422	5.44566
0.84612	0.16456	5.45943
0.84781	0.16490	5.47320
0.84950	0.16524	5.48696
0.85119	0.16558	5.50070
0.85288	0.16593	5.51443
0.85457	0.16628	5.52815
0.85626	0.16664	5.54187
0.85795	0.16699	5.55557
0.85964	0.16735	5.56925
0.86133	0.16772	5.58293
0.86302	0.16808	5.59660
0.86471	0.16845	5.61026
0.86640	0.16882	5.62391
0.86809	0.16919	5.63754
0.86978	0.16957	5.65117
0.87147	0.16995	5.66479
0.87316	0.17033	5.67840
0.87485	0.17072	5.69200
0.87654	0.17110	5.70558
0.87823	0.17149	5.71916
0.87992	0.17188	5.73273
0.88161	0.17228	5.74629
0.88330	0.17267	5.75984
0.88499	0.17307	5.77338
0.88668	0.17348	5.78692
0.88837	0.17388	5.80044
0.89006	0.17429	5.81396
0.89175	0.17470	5.82746
0.89344	0.17511	5.84096
0.89513	0.17552	5.85445
0.89682	0.17594	5.86793
0.89851	0.17636	5.88140
0.90020	0.17678	5.89486
0.90188	0.17720	5.90832
0.90357	0.17762	5.92176
0.90526	0.17805	5.93520
0.90695	0.17848	5.94863
0.90864	0.17891	5.96206
0.91033	0.17935	5.97547
0.91202	0.17978	5.98888
0.91371	0.18022	6.00228
0.91540	0.18066	6.01567
0.91709	0.18111	6.02905
0.91878	0.18155	6.04243
0.92047	0.18200	6.05580
0.92216	0.18245	6.06916
0.92385	0.18290	6.08251
0.92554	0.18335	6.09586
0.92723	0.18381	6.10920
0.92892	0.18426	6.12253
0.93061	0.18472	6.13586
0.93230	0.18518	6.14917
0.93399	0.18565	6.16249
0.93568	0.18611	6.17579
0.93737	0.18658	6.18909
0.93906	0.18705	6.20238
0.94075	0.18752	6.21566
0.94244	0.18799	6.22894
0.94413	0.18847	6.24221
0.94582	0.18895	6.25547
0.94751	0.18943	6.26873
0.94920	0.18991	6.28198
0.95089	0.19039	6.29523
0.95258	0.19087	6.30847
0.95427	0.19136	6.32170
0.95596	0.19185	6.33492
0.95764	0.19234	6.34814
0.95933	0.19283	6.36136
0.96102	0.19332	6.37457
0.96271	0.19382	6.38777
0.96440	0.19432	6.40096
0.96609	0.19482	6.41415
0.96778	0.19532	6.42734
0.96947	0.19582	6.44051
0.97116	0.19632	6.45369
0.97285	0.19683	6.46685
0.97454	0.19734	6.48001
0.97623	0.19785	6.49317
0.97792	0.19836	6.50632
0.97961	0.19887	6.51946
0.98130	0.19939	6.53260
0.98299	0.19990	6.54573
0.98468	0.20042	6.55886
0.98637	0.20094	6.57198
0.98806	0.20146	6.58510
0.98975	0.20199	6.59821
0.99144	0.20251	6.61132
0.99313	0.20304	6.62442
0.99482	0.20357	6.63752
0.99651	0.20410	6.65061
0.99820	0.20463	6.66369
0.99989	0.20516	6.67677
1.00158	0.20570	6.68985
1.00327	0.20623	6.70292
1.00496	0.20677	6.71599
1.00665	0.20731	6.72905
1.00834	0.20785	6.74210
1.01003	0.20839	6.75516
1.01172	0.20894	6.76820
1.01341	0.20948	6.78124
1.01509	0.21003	6.79428
1.01678	0.21058	6.80731
1.01847	0.21113	6.82034
1.02016	0.21168	6.83336
1.02185	0.21224	6.84638
1.02354	0.21279	6.85940
1.02523	0.21335	6.87241
1.02692	0.21391	6.88541
1.02861	0.21447	6.89841
1.03030	0.21503	6.91141
1.03199	0.21559	6.92440
1.03368	0.21615	6.93739
1.03537	0.21672	6.95037
1.03706	0.21729	6.96335
1.03875	0.21786	6.97632
1.04044	0.21843	6.98929
1.04213	0.21900	7.00226
1.04382	0.21957	7.01522
1.04551	0.22015	7.02818
1.04720	0.22072	7.04113

File: dmref/data/au_4K.txt
Refractive index of gold at +4K
lambda [um]	n	k
0.55043	0.33302	2.48559
0.55212	0.32472	2.51329
0.55381	0.31685	2.54059
0.55550	0.30939	2.56751
0.55719	0.30230	2.59404
0.55888	0.29556	2.62022
0.56057	0.28916	2.64605
0.56225	0.28306	2.67154
0.56394	0.27725	2.69671
0.56563	0.27172	2.72156
0.56732	0.26644	2.74611
0.56901	0.26140	2.77037
0.57070	0.25659	2.79435
0.57239	0.25200	2.81805
0.57408	0.24761	2.84149
0.57577	0.24341	2.86467
0.57746	0.23939	2.88761
0.57915	0.23554	2.91031
0.58084	0.23186	2.93278
0.58253	0.22833	2.95503
0.58422	0.22494	2.97706
0.58591	0.22170	2.99889
0.58760	0.21859	3.02052
0.58929	0.21560	3.04195
0.59098	0.21273	3.06319
0.59267	0.20997	3.08425
0.59436	0.20733	3.10513
0.59605	0.20478	3.12584
0.59774	0.20234	3.14638
0.59943	0.19999	3.16677
0.60112	0.19773	3.18699
0.60281	0.19555	3.20707
0.60450	0.19346	3.22700
0.60619	0.19144	3.24678
0.60788	0.18950	3.26643
0.60957	0.18763	3.28594
0.61126	0.18584	3.30532
0.61295	0.18410	3.32457
0.61464	0.18243	3.34370
0.61633	0.18083	3.36271
0.61801	0.17928	3.38160
0.61970	0.17778	3.40038
0.62139	0.17635	3.41905
0.62308	0.17496	3.43761
0.62477	0.17362	3.45606
0.62646	0.17233	3.47442
0.62815	0.17109	3.49267
0.62984	0.16989	3.51082
0.63153	0.16874	3.52889
0.63322	0.16762	3.54686
0.63491	0.16655	3.56474
0.63660	0.16552	3.58253
0.63829	0.16452	3.60023
0.63998	0.16356	3.61786
0.64167	0.16263	3.63540
0.64336	0.16174	3.65286
0.64505	0.16088	3.67025
0.64674	0.16005	3.68756
0.64843	0.15925	3.70479
0.65012	0.15848	3.72195
0.65181	0.15774	3.73905
0.65350	0.15703	3.75607
0.65519	0.15634	3.77303
0.65688	0.15568	3.78992
0.65857	0.15504	3.80674
0.66026	0.15443	3.82351
0.66195	0.15384	3.84021
0.66364	0.15328	3.85685
0.66533	0.15274	3.87343
0.66702	0.15221	3.88995
0.66871	0.15171	3.90642
0.67040	0.15123	3.92283
0.67209	0.15077	3.93919
0.67378	0.15033	3.95550
0.67546	0.14991	3.97175
0.67715	0.14951	3.98795
0.67884	0.14912	4.00410
0.68053	0.14875	4.02020
0.68222	0.14840	4.03626
0.68391	0.14806	4.05227
0.68560	0.14774	4.06823
0.68729	0.14744	4.08415
0.68898	0.14715	4.10002
0.69067	0.14687	4.11585
0.69236	0.14661	4.13163
0.69405	0.14636	4.14738
0.69574	0.14613	4.16308
0.69743	0.14591	4.17874
0.69912	0.14570	4.19437
0.70081	0.14550	4.20995
0.70250	0.14532	4.22550
0.70419	0.14515	4.24101
0.70588	0.14499	4.25648
0.70757	0.14484	4.27192
0.70926	0.14471	4.28732
0.71095	0.14458	4.30268
0.71264	0.14447	4.31801
0.71433	0.14436	4.33331
0.71602	0.14427	4.34857
0.71771	0.14418	4.36381
0.71940	0.14411	4.37901
0.72109	0.14404	4.39418
0.72278	0.14399	4.40931
0.72447	0.14394	4.42442
0.72616	0.14390	4.43950
0.72785	0.14387	4.45454
0.72954	0.14385	4.46956
0.73122	0.14384	4.48455
0.73291	0.14384	4.49952
0.73460	0.14384	4.51445
0.73629	0.14385	4.52936
0.73798	0.14387	4.54424
0.73967	0.14390	4.55909
0.74136	0.14394	4.57392
0.74305	0.14398	4.58873
0.74474	0.14403	4.60350
0.74643	0.14408	4.61826
0.74812	0.14415	4.63299
0.74981	0.14422	4.64769
0.75150	0.14429	4.66237
0.75319	0.14438	4.67703
0.75488	0.14447	4.69167
0.75657	0.14456	4.70628
0.75826	0.14467	4.72087
0.75995	0.14477	4.73544
0.76164	0.14489	4.74998
0.76333	0.14501	4.76451
0.76502	0.14513	4.77901
0.76671	0.14526	4.79350
0.76840	0.14540	4.80796
0.77009	0.14554	4.82240
0.77178	0.14569	4.83683
0.77347	0.14584	4.85123
0.77516	0.14600	4.86562
0.77685	0.14617	4.87998
0.77854	0.14633	4.89433
0.78023	0.14651	4.90866
0.78192	0.14669	4.92297
0.78361	0.14687	4.93726
0.78530	0.14706	4.95153
0.78699	0.14725	4.96579
0.78867	0.14744	4.98003
0.79036	0.14765	4.99425
0.79205	0.14785	5.00846
0.79374	0.14806	5.02264
0.79543	0.14828	5.03682
0.79712	0.14850	5.05097
0.79881	0.14872	5.06511
0.80050	0.14895	5.07924
0.80219	0.14918	5.09334
0.80388	0.14941	5.10744
0.80557	0.14965	5.12151
0.80726	0.14989	5.13558
0.80895	0.15014	5.14962
0.81064	0.15039	5.16366
0.81233	0.15065	5.17768
0.81402	0.15091	5.19168
0.81571	0.15117	5.20567
0.81740	0.15143	5.21965
0.81909	0.15170	5.23361
0.82078	0.15197	5.24756
0.82247	0.15225	5.26149
0.82416	0.15253	5.27541
0.82585	0.15281	5.28932
0.82754	0.15310	5.30322
0.82923	0.15339	5.31710
0.83092	0.15368	5.33097
0.83261	0.15398	5.34483
0.83430	0.15428	5.35867
0.83599	0.15458	5.37251
0.83768	0.15489	5.38633
0.83937	0.15519	5.40014
0.84106	0.15551	5.41393
0.84275	0.15582	5.42772
0.84443	0.15614	5.44149
0.84612	0.15646	5.45525
0.84781	0.15678	5.46900
0.84950	0.15711	5.48274
0.85119	0.15744	5.49647
0.85288	0.15777	5.51019
0.85457	0.15811	5.52389
0.85626	0.15844	5.53759
0.85795	0.15878	5.55127
0.85964	0.15913	5.56495
0.86133	0.15947	5.57861
0.86302	0.15982	5.59226
0.86471	0.16017	5.60591
0.86640	0.16053	5.61954
0.86809	0.16088	5.63316
0.86978	0.16124	5.64678
0.87147	0.16160	5.66038
0.87316	0.16197	5.67397
0.87485	0.16233	5.68756
0.87654	0.16270	5.70113
0.87823	0.16307	5.71470
0.87992	0.16345	5.72825
0.88161	0.16383	5.74180
0.88330	0.16420	5.75534
0.88499	0.16458	5.76887
0.88668	0.16497	5.78239
0.88837	0.16535	5.79590
0.89006	0.16574	5.80940
0.89175	0.16613	5.82289
0.89344	0.16652	5.83638
0.89513	0.16692	5.84985
0.89682	0.16732	5.86332
0.89851	0.16772	5.87678
0.90020	0.16812	5.89023
0.90188	0.16852	5.90368
0.90357	0.16893	5.91711
0.90526	0.16933	5.93054
0.90695	0.16974	5.94396
0.90864	0.17016	5.95737
0.91033	0.17057	5.97077
0.91202	0.17099	5.98417
0.91371	0.17141	5.99756
0.91540	0.17183	6.01094
0.91709	0.17225	6.02431
0.91878	0.17267	6.03767
0.92047	0.17310	6.05103
0.92216	0.17353	6.06438
0.92385	0.17396	6.07773
0.92554	0.17439	6.09106
0.92723	0.17482	6.10439
0.92892	0.17526	6.11771
0.93061	0.17570	6.13103
0.93230	0.17614	6.14434
0.93399	0.17658	6.15764
0.93568	0.17702	6.17093
0.93737	0.17747	6.18422
0.93906	0.17792	6.19750
0.94075	0.17837	6.21078
0.94244	0.17882	6.22404
0.94413	0.17927	6.23730
0.94582	0.17973	6.25056
0.94751	0.18018	6.26381
0.94920	0.18064	6.27705
0.95089	0.18110	6.29029
0.95258	0.18157	6.30352
0.95427	0.18203	6.31674
0.95596	0.18249	6.32996
0.95764	0.18296	6.34317
0.95933	0.18343	6.35637
0.96102	0.18390	6.36957
0.96271	0.18437	6.38276
0.96440	0.18485	6.39595
0.96609	0.18533	6.40913
0.96778	0.18580	6.42231
0.96947	0.18628	6.43548
0.97116	0.18676	6.44864
0.97285	0.18725	6.46180
0.97454	0.18773	6.47495
0.97623	0.18822	6.48810
0.97792	0.18870	6.50124
0.97961	0.18919	6.51438
0.98130	0.18968	6.52751
0.98299	0.19018	6.54063
0.98468	0.19067	6.55375
0.98637	0.19117	6.56687
0.98806	0.19166	6.57998
0.98975	0.19216	6.59308
0.99144	0.19266	6.60618
0.99313	0.19317	6.61927
0.99482	0.19367	6.63236
0.99651	0.19417	6.64545
0.99820	0.19468	6.65853
0.99989	0.19519	6.67160
1.00158	0.19570	6.68467
1.00327	0.19621	6.69773
1.00496	0.19672	6.71079
1.00665	0.19724	6.72385
1.00834	0.19775	6.73689
1.01003	0.19827	6.74994
1.01172	0.19879	6.76298
1.01341	0.19931	6.77601
1.01509	0.19983	6.78904
1.01678	0.20036	6.80207
1.01847	0.20088	6.81509
1.02016	0.20141	6.82811
1.02185	0.20194	6.84112
1.02354	0.20247	6.85413
1.02523	0.20300	6.86713
1.02692	0.20353	6.88013
1.02861	0.20406	6.89312
1.03030	0.20460	6.90611
1.03199	0.20513	6.91910
1.03368	0.20567	6.93208
1.03537	0.20621	6.94506
1.03706	0.20675	6.95803
1.03875	0.20729	6.97100
1.04044	0.20784	6.98396
1.04213	0.20838	6.99692
1.04382	0.20893	7.00988
1.04551	0.20948	7.02283
1.04720	0.21003	7.03578
