Repository: MasielloGroup/MasielloGroupWebsite

## Welcome to the Masiello Group Website Repository

This website is built with [Quarto](https://quarto.org), an open source scientific and technical publishing system.

Note: the `_utils` directory contains helper scripts used when migrating from Wowchemy / Hugo Academic to Quarto.

File: dmref/data/au_56K.txt
Refractive index of gold at +56K
lambda [um]	n	k
0.55043	0.34502	2.48257
0.55212	0.33668	2.51031
0.55381	0.32877	2.53765
0.55550	0.32126	2.56462
0.55719	0.31412	2.59121
0.55888	0.30732	2.61745
0.56057	0.30086	2.64334
0.56225	0.29470	2.66890
0.56394	0.28883	2.69414
0.56563	0.28323	2.71907
0.56732	0.27789	2.74369
0.56901	0.27279	2.76803
0.57070	0.26792	2.79208
0.57239	0.26326	2.81587
0.57408	0.25880	2.83939
0.57577	0.25453	2.86266
0.57746	0.25045	2.88569
0.57915	0.24654	2.90847
0.58084	0.24279	2.93103
0.58253	0.23920	2.95337
0.58422	0.23575	2.97549
0.58591	0.23244	2.99741
0.58760	0.22927	3.01913
0.58929	0.22622	3.04065
0.59098	0.22329	3.06198
0.59267	0.22047	3.08313
0.59436	0.21777	3.10410
0.59605	0.21517	3.12490
0.59774	0.21267	3.14553
0.59943	0.21026	3.16601
0.60112	0.20795	3.18632
0.60281	0.20572	3.20649
0.60450	0.20358	3.22650
0.60619	0.20151	3.24638
0.60788	0.19952	3.26611
0.60957	0.19761	3.28571
0.61126	0.19576	3.30517
0.61295	0.19398	3.32451
0.61464	0.19227	3.34373
0.61633	0.19062	3.36282
0.61801	0.18903	3.38180
0.61970	0.18749	3.40066
0.62139	0.18601	3.41941
0.62308	0.18459	3.43805
0.62477	0.18321	3.45659
0.62646	0.18188	3.47502
0.62815	0.18060	3.49335
0.62984	0.17937	3.51159
0.63153	0.17818	3.52973
0.63322	0.17704	3.54777
0.63491	0.17593	3.56573
0.63660	0.17486	3.58360
0.63829	0.17384	3.60138
0.63998	0.17284	3.61908
0.64167	0.17189	3.63669
0.64336	0.17097	3.65423
0.64505	0.17008	3.67168
0.64674	0.16923	3.68906
0.64843	0.16840	3.70637
0.65012	0.16761	3.72360
0.65181	0.16684	3.74076
0.65350	0.16611	3.75786
0.65519	0.16540	3.77488
0.65688	0.16471	3.79184
0.65857	0.16406	3.80873
0.66026	0.16343	3.82556
0.66195	0.16282	3.84232
0.66364	0.16224	3.85903
0.66533	0.16168	3.87567
0.66702	0.16114	3.89226
0.66871	0.16062	3.90879
0.67040	0.16012	3.92526
0.67209	0.15965	3.94168
0.67378	0.15919	3.95804
0.67546	0.15876	3.97436
0.67715	0.15834	3.99062
0.67884	0.15794	4.00683
0.68053	0.15756	4.02299
0.68222	0.15719	4.03910
0.68391	0.15685	4.05516
0.68560	0.15652	4.07118
0.68729	0.15620	4.08715
0.68898	0.15590	4.10308
0.69067	0.15562	4.11896
0.69236	0.15535	4.13480
0.69405	0.15509	4.15060
0.69574	0.15485	4.16635
0.69743	0.15462	4.18206
0.69912	0.15441	4.19774
0.70081	0.15421	4.21337
0.70250	0.15402	4.22897
0.70419	0.15385	4.24453
0.70588	0.15368	4.26005
0.70757	0.15353	4.27553
0.70926	0.15339	4.29098
0.71095	0.15326	4.30639
0.71264	0.15315	4.32177
0.71433	0.15304	4.33711
0.71602	0.15294	4.35242
0.71771	0.15286	4.36770
0.71940	0.15278	4.38294
0.72109	0.15272	4.39816
0.72278	0.15266	4.41334
0.72447	0.15261	4.42849
0.72616	0.15258	4.44361
0.72785	0.15255	4.45870
0.72954	0.15253	4.47376
0.73122	0.15252	4.48879
0.73291	0.15252	4.50379
0.73460	0.15253	4.51877
0.73629	0.15254	4.53372
0.73798	0.15256	4.54864
0.73967	0.15259	4.56353
0.74136	0.15263	4.57840
0.74305	0.15268	4.59324
0.74474	0.15273	4.60806
0.74643	0.15280	4.62285
0.74812	0.15286	4.63761
0.74981	0.15294	4.65235
0.75150	0.15302	4.66707
0.75319	0.15311	4.68177
0.75488	0.15321	4.69644
0.75657	0.15331	4.71109
0.75826	0.15342	4.72571
0.75995	0.15353	4.74031
0.76164	0.15366	4.75490
0.76333	0.15378	4.76946
0.76502	0.15392	4.78399
0.76671	0.15406	4.79851
0.76840	0.15420	4.81301
0.77009	0.15435	4.82748
0.77178	0.15451	4.84194
0.77347	0.15467	4.85638
0.77516	0.15484	4.87079
0.77685	0.15502	4.88519
0.77854	0.15519	4.89957
0.78023	0.15538	4.91393
0.78192	0.15557	4.92827
0.78361	0.15576	4.94259
0.78530	0.15596	4.95689
0.78699	0.15616	4.97118
0.78867	0.15637	4.98545
0.79036	0.15659	4.99970
0.79205	0.15680	5.01393
0.79374	0.15703	5.02815
0.79543	0.15725	5.04235
0.79712	0.15749	5.05653
0.79881	0.15772	5.07070
0.80050	0.15796	5.08485
0.80219	0.15821	5.09899
0.80388	0.15846	5.11311
0.80557	0.15871	5.12722
0.80726	0.15897	5.14130
0.80895	0.15923	5.15538
0.81064	0.15949	5.16944
0.81233	0.15976	5.18348
0.81402	0.16003	5.19751
0.81571	0.16031	5.21153
0.81740	0.16059	5.22553
0.81909	0.16088	5.23952
0.82078	0.16117	5.25349
0.82247	0.16146	5.26745
0.82416	0.16175	5.28140
0.82585	0.16205	5.29533
0.82754	0.16236	5.30925
0.82923	0.16266	5.32316
0.83092	0.16297	5.33705
0.83261	0.16328	5.35093
0.83430	0.16360	5.36480
0.83599	0.16392	5.37866
0.83768	0.16424	5.39250
0.83937	0.16457	5.40633
0.84106	0.16490	5.42015
0.84275	0.16523	5.43396
0.84443	0.16557	5.44775
0.84612	0.16591	5.46154
0.84781	0.16625	5.47531
0.84950	0.16659	5.48907
0.85119	0.16694	5.50282
0.85288	0.16729	5.51656
0.85457	0.16765	5.53028
0.85626	0.16801	5.54400
0.85795	0.16837	5.55771
0.85964	0.16873	5.57140
0.86133	0.16909	5.58509
0.86302	0.16946	5.59876
0.86471	0.16983	5.61242
0.86640	0.17021	5.62608
0.86809	0.17058	5.63972
0.86978	0.17096	5.65335
0.87147	0.17135	5.66698
0.87316	0.17173	5.68059
0.87485	0.17212	5.69419
0.87654	0.17251	5.70779
0.87823	0.17290	5.72137
0.87992	0.17330	5.73495
0.88161	0.17369	5.74851
0.88330	0.17409	5.76207
0.88499	0.17450	5.77562
0.88668	0.17490	5.78915
0.88837	0.17531	5.80268
0.89006	0.17572	5.81620
0.89175	0.17613	5.82972
0.89344	0.17655	5.84322
0.89513	0.17696	5.85671
0.89682	0.17738	5.87020
0.89851	0.17781	5.88367
0.90020	0.17823	5.89714
0.90188	0.17866	5.91060
0.90357	0.17909	5.92406
0.90526	0.17952	5.93750
0.90695	0.17995	5.95094
0.90864	0.18039	5.96436
0.91033	0.18082	5.97778
0.91202	0.18126	5.99120
0.91371	0.18171	6.00460
0.91540	0.18215	6.01800
0.91709	0.18260	6.03139
0.91878	0.18305	6.04477
0.92047	0.18350	6.05814
0.92216	0.18395	6.07151
0.92385	0.18440	6.08487
0.92554	0.18486	6.09822
0.92723	0.18532	6.11157
0.92892	0.18578	6.12490
0.93061	0.18625	6.13823
0.93230	0.18671	6.15156
0.93399	0.18718	6.16487
0.93568	0.18765	6.17818
0.93737	0.18812	6.19149
0.93906	0.18859	6.20478
0.94075	0.18907	6.21807
0.94244	0.18954	6.23135
0.94413	0.19002	6.24463
0.94582	0.19050	6.25790
0.94751	0.19099	6.27116
0.94920	0.19147	6.28442
0.95089	0.19196	6.29767
0.95258	0.19245	6.31091
0.95427	0.19294	6.32415
0.95596	0.19343	6.33738
0.95764	0.19392	6.35060
0.95933	0.19442	6.36382
0.96102	0.19492	6.37704
0.96271	0.19542	6.39024
0.96440	0.19592	6.40344
0.96609	0.19642	6.41664
0.96778	0.19693	6.42983
0.96947	0.19743	6.44301
0.97116	0.19794	6.45619
0.97285	0.19845	6.46936
0.97454	0.19897	6.48253
0.97623	0.19948	6.49569
0.97792	0.20000	6.50884
0.97961	0.20051	6.52199
0.98130	0.20103	6.53513
0.98299	0.20155	6.54827
0.98468	0.20208	6.56140
0.98637	0.20260	6.57453
0.98806	0.20313	6.58765
0.98975	0.20365	6.60077
0.99144	0.20418	6.61388
0.99313	0.20471	6.62699
0.99482	0.20525	6.64009
0.99651	0.20578	6.65319
0.99820	0.20632	6.66628
0.99989	0.20685	6.67936
1.00158	0.20739	6.69244
1.00327	0.20793	6.70552
1.00496	0.20848	6.71859
1.00665	0.20902	6.73166
1.00834	0.20957	6.74472
1.01003	0.21011	6.75777
1.01172	0.21066	6.77082
1.01341	0.21121	6.78387
1.01509	0.21176	6.79691
1.01678	0.21232	6.80995
1.01847	0.21287	6.82298
1.02016	0.21343	6.83601
1.02185	0.21399	6.84903
1.02354	0.21455	6.86205
1.02523	0.21511	6.87507
1.02692	0.21567	6.88808
1.02861	0.21624	6.90108
1.03030	0.21680	6.91408
1.03199	0.21737	6.92708
1.03368	0.21794	6.94007
1.03537	0.21851	6.95306
1.03706	0.21908	6.96604
1.03875	0.21966	6.97902
1.04044	0.22023	6.99200
1.04213	0.22081	7.00497
1.04382	0.22139	7.01794
1.04551	0.22196	7.03090
1.04720	0.22255	7.04386

File: dmref/data/au_57K.txt
Refractive index of gold at +57K
lambda [um]	n	k
0.55043	0.34524	2.48283
0.55212	0.33691	2.51056
0.55381	0.32899	2.53790
0.55550	0.32148	2.56486
0.55719	0.31434	2.59145
0.55888	0.30754	2.61769
0.56057	0.30108	2.64358
0.56225	0.29492	2.66913
0.56394	0.28905	2.69437
0.56563	0.28345	2.71929
0.56732	0.27810	2.74392
0.56901	0.27300	2.76825
0.57070	0.26813	2.79231
0.57239	0.26346	2.81609
0.57408	0.25901	2.83961
0.57577	0.25474	2.86288
0.57746	0.25065	2.88590
0.57915	0.24674	2.90869
0.58084	0.24299	2.93125
0.58253	0.23939	2.95358
0.58422	0.23594	2.97571
0.58591	0.23264	2.99762
0.58760	0.22946	3.01934
0.58929	0.22641	3.04086
0.59098	0.22348	3.06219
0.59267	0.22066	3.08334
0.59436	0.21796	3.10431
0.59605	0.21536	3.12511
0.59774	0.21286	3.14574
0.59943	0.21045	3.16622
0.60112	0.20813	3.18653
0.60281	0.20590	3.20670
0.60450	0.20376	3.22671
0.60619	0.20169	3.24659
0.60788	0.19970	3.26632
0.60957	0.19779	3.28592
0.61126	0.19594	3.30539
0.61295	0.19416	3.32472
0.61464	0.19245	3.34394
0.61633	0.19079	3.36303
0.61801	0.18920	3.38201
0.61970	0.18767	3.40087
0.62139	0.18619	3.41962
0.62308	0.18476	3.43827
0.62477	0.18338	3.45680
0.62646	0.18206	3.47524
0.62815	0.18078	3.49357
0.62984	0.17954	3.51180
0.63153	0.17835	3.52994
0.63322	0.17721	3.54799
0.63491	0.17610	3.56595
0.63660	0.17503	3.58382
0.63829	0.17400	3.60160
0.63998	0.17301	3.61930
0.64167	0.17206	3.63691
0.64336	0.17114	3.65445
0.64505	0.17025	3.67191
0.64674	0.16939	3.68929
0.64843	0.16857	3.70660
0.65012	0.16777	3.72383
0.65181	0.16701	3.74099
0.65350	0.16627	3.75808
0.65519	0.16556	3.77511
0.65688	0.16488	3.79207
0.65857	0.16422	3.80896
0.66026	0.16359	3.82579
0.66195	0.16298	3.84255
0.66364	0.16240	3.85926
0.66533	0.16184	3.87591
0.66702	0.16130	3.89249
0.66871	0.16078	3.90902
0.67040	0.16029	3.92550
0.67209	0.15981	3.94192
0.67378	0.15936	3.95828
0.67546	0.15892	3.97459
0.67715	0.15850	3.99086
0.67884	0.15810	4.00707
0.68053	0.15772	4.02323
0.68222	0.15736	4.03934
0.68391	0.15701	4.05541
0.68560	0.15668	4.07142
0.68729	0.15636	4.08740
0.68898	0.15606	4.10332
0.69067	0.15578	4.11921
0.69236	0.15551	4.13505
0.69405	0.15525	4.15084
0.69574	0.15501	4.16660
0.69743	0.15479	4.18232
0.69912	0.15457	4.19799
0.70081	0.15437	4.21363
0.70250	0.15418	4.22922
0.70419	0.15401	4.24478
0.70588	0.15384	4.26030
0.70757	0.15369	4.27579
0.70926	0.15355	4.29124
0.71095	0.15342	4.30665
0.71264	0.15331	4.32203
0.71433	0.15320	4.33737
0.71602	0.15310	4.35268
0.71771	0.15302	4.36796
0.71940	0.15294	4.38321
0.72109	0.15288	4.39842
0.72278	0.15282	4.41360
0.72447	0.15278	4.42875
0.72616	0.15274	4.44388
0.72785	0.15271	4.45897
0.72954	0.15269	4.47403
0.73122	0.15268	4.48906
0.73291	0.15268	4.50406
0.73460	0.15269	4.51904
0.73629	0.15270	4.53399
0.73798	0.15273	4.54891
0.73967	0.15276	4.56381
0.74136	0.15280	4.57867
0.74305	0.15284	4.59352
0.74474	0.15290	4.60833
0.74643	0.15296	4.62313
0.74812	0.15303	4.63789
0.74981	0.15310	4.65264
0.75150	0.15319	4.66736
0.75319	0.15328	4.68205
0.75488	0.15337	4.69672
0.75657	0.15348	4.71137
0.75826	0.15358	4.72600
0.75995	0.15370	4.74060
0.76164	0.15382	4.75518
0.76333	0.15395	4.76975
0.76502	0.15408	4.78428
0.76671	0.15422	4.79880
0.76840	0.15437	4.81330
0.77009	0.15452	4.82778
0.77178	0.15468	4.84223
0.77347	0.15484	4.85667
0.77516	0.15501	4.87109
0.77685	0.15518	4.88549
0.77854	0.15536	4.89987
0.78023	0.15555	4.91423
0.78192	0.15574	4.92857
0.78361	0.15593	4.94289
0.78530	0.15613	4.95720
0.78699	0.15633	4.97148
0.78867	0.15654	4.98575
0.79036	0.15676	5.00000
0.79205	0.15697	5.01424
0.79374	0.15720	5.02846
0.79543	0.15743	5.04266
0.79712	0.15766	5.05684
0.79881	0.15789	5.07101
0.80050	0.15813	5.08517
0.80219	0.15838	5.09930
0.80388	0.15863	5.11342
0.80557	0.15888	5.12753
0.80726	0.15914	5.14162
0.80895	0.15940	5.15570
0.81064	0.15967	5.16976
0.81233	0.15994	5.18380
0.81402	0.16021	5.19783
0.81571	0.16049	5.21185
0.81740	0.16077	5.22585
0.81909	0.16105	5.23984
0.82078	0.16134	5.25381
0.82247	0.16163	5.26778
0.82416	0.16193	5.28172
0.82585	0.16223	5.29566
0.82754	0.16253	5.30958
0.82923	0.16284	5.32348
0.83092	0.16315	5.33738
0.83261	0.16346	5.35126
0.83430	0.16378	5.36513
0.83599	0.16410	5.37899
0.83768	0.16442	5.39283
0.83937	0.16475	5.40666
0.84106	0.16508	5.42048
0.84275	0.16541	5.43429
0.84443	0.16575	5.44809
0.84612	0.16609	5.46187
0.84781	0.16643	5.47565
0.84950	0.16678	5.48941
0.85119	0.16713	5.50316
0.85288	0.16748	5.51690
0.85457	0.16783	5.53063
0.85626	0.16819	5.54434
0.85795	0.16855	5.55805
0.85964	0.16891	5.57175
0.86133	0.16928	5.58543
0.86302	0.16965	5.59911
0.86471	0.17002	5.61277
0.86640	0.17040	5.62643
0.86809	0.17077	5.64007
0.86978	0.17115	5.65370
0.87147	0.17154	5.66733
0.87316	0.17192	5.68094
0.87485	0.17231	5.69455
0.87654	0.17270	5.70814
0.87823	0.17309	5.72173
0.87992	0.17349	5.73530
0.88161	0.17389	5.74887
0.88330	0.17429	5.76243
0.88499	0.17469	5.77598
0.88668	0.17510	5.78951
0.88837	0.17550	5.80304
0.89006	0.17591	5.81657
0.89175	0.17633	5.83008
0.89344	0.17674	5.84358
0.89513	0.17716	5.85708
0.89682	0.17758	5.87056
0.89851	0.17800	5.88404
0.90020	0.17843	5.89751
0.90188	0.17886	5.91097
0.90357	0.17928	5.92443
0.90526	0.17972	5.93787
0.90695	0.18015	5.95131
0.90864	0.18059	5.96474
0.91033	0.18102	5.97816
0.91202	0.18147	5.99157
0.91371	0.18191	6.00498
0.91540	0.18235	6.01837
0.91709	0.18280	6.03176
0.91878	0.18325	6.04515
0.92047	0.18370	6.05852
0.92216	0.18415	6.07189
0.92385	0.18461	6.08525
0.92554	0.18507	6.09860
0.92723	0.18553	6.11195
0.92892	0.18599	6.12529
0.93061	0.18645	6.13862
0.93230	0.18692	6.15194
0.93399	0.18739	6.16526
0.93568	0.18786	6.17857
0.93737	0.18833	6.19187
0.93906	0.18880	6.20517
0.94075	0.18928	6.21846
0.94244	0.18976	6.23174
0.94413	0.19023	6.24502
0.94582	0.19072	6.25829
0.94751	0.19120	6.27155
0.94920	0.19169	6.28481
0.95089	0.19217	6.29806
0.95258	0.19266	6.31131
0.95427	0.19315	6.32455
0.95596	0.19365	6.33778
0.95764	0.19414	6.35100
0.95933	0.19464	6.36422
0.96102	0.19514	6.37744
0.96271	0.19564	6.39064
0.96440	0.19614	6.40385
0.96609	0.19664	6.41704
0.96778	0.19715	6.43023
0.96947	0.19765	6.44342
0.97116	0.19816	6.45659
0.97285	0.19868	6.46977
0.97454	0.19919	6.48293
0.97623	0.19970	6.49609
0.97792	0.20022	6.50925
0.97961	0.20074	6.52240
0.98130	0.20126	6.53554
0.98299	0.20178	6.54868
0.98468	0.20230	6.56182
0.98637	0.20283	6.57495
0.98806	0.20335	6.58807
0.98975	0.20388	6.60119
0.99144	0.20441	6.61430
0.99313	0.20494	6.62741
0.99482	0.20548	6.64051
0.99651	0.20601	6.65360
0.99820	0.20655	6.66670
0.99989	0.20709	6.67978
1.00158	0.20762	6.69286
1.00327	0.20817	6.70594
1.00496	0.20871	6.71901
1.00665	0.20925	6.73208
1.00834	0.20980	6.74514
1.01003	0.21035	6.75820
1.01172	0.21090	6.77125
1.01341	0.21145	6.78430
1.01509	0.21200	6.79734
1.01678	0.21256	6.81038
1.01847	0.21311	6.82341
1.02016	0.21367	6.83644
1.02185	0.21423	6.84947
1.02354	0.21479	6.86249
1.02523	0.21535	6.87550
1.02692	0.21591	6.88851
1.02861	0.21648	6.90152
1.03030	0.21705	6.91452
1.03199	0.21761	6.92752
1.03368	0.21818	6.94051
1.03537	0.21875	6.95350
1.03706	0.21933	6.96648
1.03875	0.21990	6.97946
1.04044	0.22048	6.99244
1.04213	0.22105	7.00541
1.04382	0.22163	7.01838
1.04551	0.22221	7.03134
1.04720	0.22279	7.04430

File: dmref/data/au_58K.txt
Refractive index of gold at +58K
lambda [um]	n	k
0.55043	0.34545	2.48310
0.55212	0.33711	2.51083
0.55381	0.32920	2.53817
0.55550	0.32168	2.56513
0.55719	0.31454	2.59171
0.55888	0.30775	2.61794
0.56057	0.30128	2.64383
0.56225	0.29512	2.66938
0.56394	0.28924	2.69462
0.56563	0.28364	2.71954
0.56732	0.27830	2.74416
0.56901	0.27319	2.76849
0.57070	0.26832	2.79254
0.57239	0.26365	2.81632
0.57408	0.25919	2.83984
0.57577	0.25493	2.86311
0.57746	0.25084	2.88613
0.57915	0.24693	2.90892
0.58084	0.24317	2.93148
0.58253	0.23958	2.95381
0.58422	0.23613	2.97593
0.58591	0.23282	2.99785
0.58760	0.22964	3.01956
0.58929	0.22659	3.04108
0.59098	0.22366	3.06241
0.59267	0.22084	3.08356
0.59436	0.21814	3.10453
0.59605	0.21553	3.12533
0.59774	0.21303	3.14597
0.59943	0.21062	3.16644
0.60112	0.20831	3.18675
0.60281	0.20608	3.20692
0.60450	0.20393	3.22693
0.60619	0.20186	3.24681
0.60788	0.19987	3.26654
0.60957	0.19796	3.28614
0.61126	0.19611	3.30561
0.61295	0.19433	3.32495
0.61464	0.19261	3.34416
0.61633	0.19096	3.36326
0.61801	0.18937	3.38223
0.61970	0.18783	3.40110
0.62139	0.18635	3.41985
0.62308	0.18492	3.43849
0.62477	0.18355	3.45703
0.62646	0.18222	3.47546
0.62815	0.18094	3.49379
0.62984	0.17971	3.51203
0.63153	0.17852	3.53017
0.63322	0.17737	3.54822
0.63491	0.17626	3.56618
0.63660	0.17519	3.58405
0.63829	0.17416	3.60183
0.63998	0.17317	3.61953
0.64167	0.17222	3.63715
0.64336	0.17129	3.65468
0.64505	0.17041	3.67214
0.64674	0.16955	3.68952
0.64843	0.16873	3.70683
0.65012	0.16793	3.72406
0.65181	0.16717	3.74123
0.65350	0.16643	3.75832
0.65519	0.16572	3.77535
0.65688	0.16504	3.79230
0.65857	0.16438	3.80920
0.66026	0.16375	3.82603
0.66195	0.16314	3.84280
0.66364	0.16256	3.85950
0.66533	0.16199	3.87615
0.66702	0.16146	3.89274
0.66871	0.16094	3.90927
0.67040	0.16044	3.92574
0.67209	0.15997	3.94216
0.67378	0.15951	3.95853
0.67546	0.15907	3.97484
0.67715	0.15866	3.99111
0.67884	0.15826	4.00732
0.68053	0.15788	4.02348
0.68222	0.15751	4.03959
0.68391	0.15716	4.05566
0.68560	0.15683	4.07168
0.68729	0.15652	4.08765
0.68898	0.15622	4.10358
0.69067	0.15593	4.11946
0.69236	0.15566	4.13530
0.69405	0.15541	4.15110
0.69574	0.15517	4.16686
0.69743	0.15494	4.18258
0.69912	0.15473	4.19825
0.70081	0.15453	4.21389
0.70250	0.15434	4.22949
0.70419	0.15416	4.24505
0.70588	0.15400	4.26057
0.70757	0.15385	4.27605
0.70926	0.15371	4.29150
0.71095	0.15358	4.30692
0.71264	0.15346	4.32230
0.71433	0.15336	4.33764
0.71602	0.15326	4.35296
0.71771	0.15317	4.36824
0.71940	0.15310	4.38348
0.72109	0.15303	4.39870
0.72278	0.15298	4.41388
0.72447	0.15293	4.42903
0.72616	0.15290	4.44415
0.72785	0.15287	4.45925
0.72954	0.15285	4.47431
0.73122	0.15284	4.48934
0.73291	0.15284	4.50435
0.73460	0.15285	4.51932
0.73629	0.15286	4.53427
0.73798	0.15288	4.54920
0.73967	0.15292	4.56409
0.74136	0.15295	4.57896
0.74305	0.15300	4.59380
0.74474	0.15306	4.60862
0.74643	0.15312	4.62342
0.74812	0.15319	4.63818
0.74981	0.15326	4.65293
0.75150	0.15335	4.66765
0.75319	0.15344	4.68234
0.75488	0.15353	4.69702
0.75657	0.15364	4.71167
0.75826	0.15374	4.72630
0.75995	0.15386	4.74090
0.76164	0.15398	4.75548
0.76333	0.15411	4.77005
0.76502	0.15425	4.78459
0.76671	0.15439	4.79911
0.76840	0.15453	4.81360
0.77009	0.15468	4.82808
0.77178	0.15484	4.84254
0.77347	0.15500	4.85698
0.77516	0.15517	4.87140
0.77685	0.15535	4.88579
0.77854	0.15553	4.90017
0.78023	0.15571	4.91454
0.78192	0.15590	4.92888
0.78361	0.15609	4.94320
0.78530	0.15629	4.95751
0.78699	0.15650	4.97180
0.78867	0.15671	4.98607
0.79036	0.15692	5.00032
0.79205	0.15714	5.01456
0.79374	0.15736	5.02878
0.79543	0.15759	5.04298
0.79712	0.15782	5.05717
0.79881	0.15806	5.07134
0.80050	0.15830	5.08549
0.80219	0.15855	5.09963
0.80388	0.15880	5.11375
0.80557	0.15905	5.12786
0.80726	0.15931	5.14195
0.80895	0.15957	5.15602
0.81064	0.15984	5.17008
0.81233	0.16011	5.18413
0.81402	0.16038	5.19816
0.81571	0.16066	5.21218
0.81740	0.16094	5.22618
0.81909	0.16123	5.24017
0.82078	0.16151	5.25415
0.82247	0.16181	5.26811
0.82416	0.16210	5.28206
0.82585	0.16240	5.29599
0.82754	0.16271	5.30992
0.82923	0.16301	5.32382
0.83092	0.16332	5.33772
0.83261	0.16364	5.35160
0.83430	0.16396	5.36547
0.83599	0.16428	5.37933
0.83768	0.16460	5.39318
0.83937	0.16493	5.40701
0.84106	0.16526	5.42083
0.84275	0.16559	5.43464
0.84443	0.16593	5.44844
0.84612	0.16627	5.46222
0.84781	0.16661	5.47600
0.84950	0.16696	5.48976
0.85119	0.16731	5.50351
0.85288	0.16766	5.51725
0.85457	0.16801	5.53098
0.85626	0.16837	5.54470
0.85795	0.16873	5.55841
0.85964	0.16910	5.57211
0.86133	0.16946	5.58579
0.86302	0.16983	5.59947
0.86471	0.17020	5.61313
0.86640	0.17058	5.62679
0.86809	0.17096	5.64043
0.86978	0.17134	5.65407
0.87147	0.17172	5.66769
0.87316	0.17211	5.68131
0.87485	0.17249	5.69491
0.87654	0.17288	5.70851
0.87823	0.17328	5.72210
0.87992	0.17367	5.73567
0.88161	0.17407	5.74924
0.88330	0.17447	5.76280
0.88499	0.17488	5.77635
0.88668	0.17528	5.78989
0.88837	0.17569	5.80342
0.89006	0.17610	5.81694
0.89175	0.17652	5.83046
0.89344	0.17693	5.84396
0.89513	0.17735	5.85746
0.89682	0.17777	5.87094
0.89851	0.17820	5.88442
0.90020	0.17862	5.89789
0.90188	0.17905	5.91136
0.90357	0.17948	5.92481
0.90526	0.17991	5.93826
0.90695	0.18034	5.95169
0.90864	0.18078	5.96512
0.91033	0.18122	5.97855
0.91202	0.18166	5.99196
0.91371	0.18210	6.00537
0.91540	0.18255	6.01876
0.91709	0.18300	6.03216
0.91878	0.18345	6.04554
0.92047	0.18390	6.05891
0.92216	0.18435	6.07228
0.92385	0.18481	6.08564
0.92554	0.18527	6.09900
0.92723	0.18573	6.11234
0.92892	0.18619	6.12568
0.93061	0.18665	6.13902
0.93230	0.18712	6.15234
0.93399	0.18759	6.16566
0.93568	0.18806	6.17897
0.93737	0.18853	6.19228
0.93906	0.18901	6.20557
0.94075	0.18948	6.21887
0.94244	0.18996	6.23215
0.94413	0.19044	6.24543
0.94582	0.19092	6.25870
0.94751	0.19141	6.27196
0.94920	0.19189	6.28522
0.95089	0.19238	6.29847
0.95258	0.19287	6.31172
0.95427	0.19336	6.32496
0.95596	0.19386	6.33819
0.95764	0.19435	6.35142
0.95933	0.19485	6.36464
0.96102	0.19535	6.37785
0.96271	0.19585	6.39106
0.96440	0.19635	6.40426
0.96609	0.19686	6.41746
0.96778	0.19736	6.43065
0.96947	0.19787	6.44384
0.97116	0.19838	6.45702
0.97285	0.19889	6.47019
0.97454	0.19940	6.48336
0.97623	0.19992	6.49652
0.97792	0.20044	6.50968
0.97961	0.20095	6.52283
0.98130	0.20148	6.53597
0.98299	0.20200	6.54911
0.98468	0.20252	6.56225
0.98637	0.20305	6.57538
0.98806	0.20357	6.58850
0.98975	0.20410	6.60162
0.99144	0.20463	6.61473
0.99313	0.20517	6.62784
0.99482	0.20570	6.64094
0.99651	0.20623	6.65404
0.99820	0.20677	6.66713
0.99989	0.20731	6.68022
1.00158	0.20785	6.69330
1.00327	0.20839	6.70638
1.00496	0.20894	6.71945
1.00665	0.20948	6.73252
1.00834	0.21003	6.74558
1.01003	0.21058	6.75864
1.01172	0.21113	6.77169
1.01341	0.21168	6.78474
1.01509	0.21223	6.79779
1.01678	0.21279	6.81083
1.01847	0.21334	6.82386
1.02016	0.21390	6.83689
1.02185	0.21446	6.84992
1.02354	0.21502	6.86294
1.02523	0.21558	6.87595
1.02692	0.21615	6.88896
1.02861	0.21671	6.90197
1.03030	0.21728	6.91497
1.03199	0.21785	6.92797
1.03368	0.21842	6.94097
1.03537	0.21899	6.95396
1.03706	0.21957	6.96694
1.03875	0.22014	6.97992
1.04044	0.22072	6.99290
1.04213	0.22129	7.00587
1.04382	0.22187	7.01884
1.04551	0.22245	7.03180
1.04720	0.22304	7.04476

File: dmref/data/au_59K.txt
Refractive index of gold at +59K
lambda [um]	n	k
0.55043	0.34564	2.48340
0.55212	0.33730	2.51112
0.55381	0.32938	2.53845
0.55550	0.32187	2.56540
0.55719	0.31472	2.59199
0.55888	0.30793	2.61821
0.56057	0.30146	2.64410
0.56225	0.29530	2.66965
0.56394	0.28942	2.69488
0.56563	0.28382	2.71979
0.56732	0.27848	2.74441
0.56901	0.27337	2.76874
0.57070	0.26849	2.79279
0.57239	0.26383	2.81657
0.57408	0.25937	2.84009
0.57577	0.25510	2.86336
0.57746	0.25101	2.88638
0.57915	0.24710	2.90916
0.58084	0.24334	2.93172
0.58253	0.23975	2.95405
0.58422	0.23630	2.97617
0.58591	0.23299	2.99809
0.58760	0.22981	3.01980
0.58929	0.22676	3.04132
0.59098	0.22382	3.06265
0.59267	0.22101	3.08380
0.59436	0.21830	3.10477
0.59605	0.21570	3.12557
0.59774	0.21319	3.14620
0.59943	0.21078	3.16667
0.60112	0.20847	3.18699
0.60281	0.20624	3.20715
0.60450	0.20409	3.22717
0.60619	0.20202	3.24704
0.60788	0.20003	3.26677
0.60957	0.19811	3.28637
0.61126	0.19627	3.30584
0.61295	0.19449	3.32518
0.61464	0.19277	3.34440
0.61633	0.19112	3.36349
0.61801	0.18952	3.38247
0.61970	0.18799	3.40133
0.62139	0.18651	3.42008
0.62308	0.18508	3.43873
0.62477	0.18370	3.45726
0.62646	0.18237	3.47570
0.62815	0.18109	3.49403
0.62984	0.17986	3.51227
0.63153	0.17867	3.53041
0.63322	0.17752	3.54846
0.63491	0.17641	3.56642
0.63660	0.17534	3.58429
0.63829	0.17432	3.60207
0.63998	0.17332	3.61977
0.64167	0.17237	3.63739
0.64336	0.17144	3.65492
0.64505	0.17056	3.67238
0.64674	0.16970	3.68977
0.64843	0.16887	3.70707
0.65012	0.16808	3.72431
0.65181	0.16731	3.74147
0.65350	0.16658	3.75857
0.65519	0.16587	3.77559
0.65688	0.16518	3.79255
0.65857	0.16453	3.80945
0.66026	0.16390	3.82628
0.66195	0.16329	3.84305
0.66364	0.16270	3.85975
0.66533	0.16214	3.87640
0.66702	0.16160	3.89299
0.66871	0.16109	3.90952
0.67040	0.16059	3.92600
0.67209	0.16011	3.94242
0.67378	0.15966	3.95879
0.67546	0.15922	3.97510
0.67715	0.15880	3.99136
0.67884	0.15840	4.00758
0.68053	0.15802	4.02374
0.68222	0.15766	4.03985
0.68391	0.15731	4.05592
0.68560	0.15698	4.07194
0.68729	0.15666	4.08792
0.68898	0.15636	4.10384
0.69067	0.15608	4.11973
0.69236	0.15581	4.13557
0.69405	0.15556	4.15137
0.69574	0.15531	4.16713
0.69743	0.15509	4.18285
0.69912	0.15487	4.19852
0.70081	0.15467	4.21416
0.70250	0.15449	4.22976
0.70419	0.15431	4.24532
0.70588	0.15415	4.26084
0.70757	0.15400	4.27633
0.70926	0.15386	4.29178
0.71095	0.15373	4.30720
0.71264	0.15361	4.32258
0.71433	0.15350	4.33793
0.71602	0.15341	4.35324
0.71771	0.15332	4.36852
0.71940	0.15325	4.38377
0.72109	0.15318	4.39898
0.72278	0.15313	4.41417
0.72447	0.15308	4.42932
0.72616	0.15304	4.44444
0.72785	0.15302	4.45953
0.72954	0.15300	4.47460
0.73122	0.15299	4.48963
0.73291	0.15299	4.50464
0.73460	0.15300	4.51962
0.73629	0.15301	4.53457
0.73798	0.15303	4.54949
0.73967	0.15307	4.56439
0.74136	0.15311	4.57926
0.74305	0.15315	4.59410
0.74474	0.15321	4.60892
0.74643	0.15327	4.62372
0.74812	0.15334	4.63849
0.74981	0.15342	4.65323
0.75150	0.15350	4.66795
0.75319	0.15359	4.68265
0.75488	0.15369	4.69732
0.75657	0.15379	4.71198
0.75826	0.15390	4.72660
0.75995	0.15401	4.74121
0.76164	0.15414	4.75579
0.76333	0.15427	4.77036
0.76502	0.15440	4.78490
0.76671	0.15454	4.79942
0.76840	0.15469	4.81392
0.77009	0.15484	4.82840
0.77178	0.15500	4.84286
0.77347	0.15516	4.85730
0.77516	0.15533	4.87172
0.77685	0.15550	4.88612
0.77854	0.15568	4.90050
0.78023	0.15587	4.91486
0.78192	0.15606	4.92920
0.78361	0.15625	4.94353
0.78530	0.15645	4.95783
0.78699	0.15666	4.97212
0.78867	0.15687	4.98640
0.79036	0.15708	5.00065
0.79205	0.15730	5.01489
0.79374	0.15752	5.02911
0.79543	0.15775	5.04331
0.79712	0.15798	5.05750
0.79881	0.15822	5.07167
0.80050	0.15846	5.08582
0.80219	0.15871	5.09996
0.80388	0.15896	5.11409
0.80557	0.15921	5.12819
0.80726	0.15947	5.14229
0.80895	0.15973	5.15636
0.81064	0.16000	5.17043
0.81233	0.16027	5.18447
0.81402	0.16054	5.19851
0.81571	0.16082	5.21253
0.81740	0.16110	5.22653
0.81909	0.16139	5.24052
0.82078	0.16168	5.25450
0.82247	0.16197	5.26846
0.82416	0.16227	5.28241
0.82585	0.16257	5.29635
0.82754	0.16287	5.31027
0.82923	0.16318	5.32418
0.83092	0.16349	5.33808
0.83261	0.16381	5.35196
0.83430	0.16412	5.36583
0.83599	0.16445	5.37969
0.83768	0.16477	5.39354
0.83937	0.16510	5.40737
0.84106	0.16543	5.42119
0.84275	0.16576	5.43500
0.84443	0.16610	5.44880
0.84612	0.16644	5.46259
0.84781	0.16678	5.47636
0.84950	0.16713	5.49013
0.85119	0.16748	5.50388
0.85288	0.16783	5.51762
0.85457	0.16819	5.53135
0.85626	0.16855	5.54507
0.85795	0.16891	5.55878
0.85964	0.16927	5.57248
0.86133	0.16964	5.58617
0.86302	0.17001	5.59984
0.86471	0.17038	5.61351
0.86640	0.17076	5.62716
0.86809	0.17113	5.64081
0.86978	0.17151	5.65445
0.87147	0.17190	5.66807
0.87316	0.17228	5.68169
0.87485	0.17267	5.69530
0.87654	0.17306	5.70889
0.87823	0.17346	5.72248
0.87992	0.17385	5.73606
0.88161	0.17425	5.74963
0.88330	0.17466	5.76319
0.88499	0.17506	5.77674
0.88668	0.17547	5.79028
0.88837	0.17588	5.80381
0.89006	0.17629	5.81733
0.89175	0.17670	5.83085
0.89344	0.17712	5.84435
0.89513	0.17754	5.85785
0.89682	0.17796	5.87134
0.89851	0.17838	5.88482
0.90020	0.17881	5.89829
0.90188	0.17924	5.91175
0.90357	0.17967	5.92521
0.90526	0.18010	5.93866
0.90695	0.18053	5.95209
0.90864	0.18097	5.96553
0.91033	0.18141	5.97895
0.91202	0.18185	5.99236
0.91371	0.18229	6.00577
0.91540	0.18274	6.01917
0.91709	0.18319	6.03256
0.91878	0.18364	6.04595
0.92047	0.18409	6.05932
0.92216	0.18455	6.07269
0.92385	0.18500	6.08606
0.92554	0.18546	6.09941
0.92723	0.18592	6.11276
0.92892	0.18639	6.12610
0.93061	0.18685	6.13943
0.93230	0.18732	6.15276
0.93399	0.18779	6.16608
0.93568	0.18826	6.17939
0.93737	0.18873	6.19270
0.93906	0.18920	6.20600
0.94075	0.18968	6.21929
0.94244	0.19016	6.23257
0.94413	0.19064	6.24585
0.94582	0.19112	6.25912
0.94751	0.19161	6.27239
0.94920	0.19209	6.28565
0.95089	0.19258	6.29890
0.95258	0.19307	6.31215
0.95427	0.19357	6.32539
0.95596	0.19406	6.33862
0.95764	0.19456	6.35185
0.95933	0.19505	6.36507
0.96102	0.19555	6.37829
0.96271	0.19605	6.39150
0.96440	0.19656	6.40470
0.96609	0.19706	6.41790
0.96778	0.19757	6.43109
0.96947	0.19808	6.44428
0.97116	0.19859	6.45746
0.97285	0.19910	6.47063
0.97454	0.19961	6.48380
0.97623	0.20013	6.49696
0.97792	0.20065	6.51012
0.97961	0.20117	6.52327
0.98130	0.20169	6.53642
0.98299	0.20221	6.54956
0.98468	0.20273	6.56270
0.98637	0.20326	6.57583
0.98806	0.20379	6.58895
0.98975	0.20432	6.60207
0.99144	0.20485	6.61518
0.99313	0.20538	6.62829
0.99482	0.20592	6.64140
0.99651	0.20645	6.65450
0.99820	0.20699	6.66759
0.99989	0.20753	6.68068
1.00158	0.20807	6.69376
1.00327	0.20861	6.70684
1.00496	0.20916	6.71991
1.00665	0.20970	6.73298
1.00834	0.21025	6.74605
1.01003	0.21080	6.75910
1.01172	0.21135	6.77216
1.01341	0.21190	6.78521
1.01509	0.21246	6.79825
1.01678	0.21301	6.81129
1.01847	0.21357	6.82433
1.02016	0.21413	6.83736
1.02185	0.21469	6.85039
1.02354	0.21525	6.86341
1.02523	0.21581	6.87642
1.02692	0.21638	6.88944
1.02861	0.21694	6.90245
1.03030	0.21751	6.91545
1.03199	0.21808	6.92845
1.03368	0.21865	6.94144
1.03537	0.21922	6.95443
1.03706	0.21980	6.96742
1.03875	0.22037	6.98040
1.04044	0.22095	6.99338
1.04213	0.22153	7.00635
1.04382	0.22211	7.01932
1.04551	0.22269	7.03229
1.04720	0.22327	7.04525

File: dmref/data/au_5K.txt
Refractive index of gold at +5K
lambda [um]	n	k
0.55043	0.33319	2.48517
0.55212	0.32489	2.51288
0.55381	0.31702	2.54018
0.55550	0.30955	2.56710
0.55719	0.30245	2.59365
0.55888	0.29571	2.61983
0.56057	0.28930	2.64567
0.56225	0.28320	2.67116
0.56394	0.27739	2.69634
0.56563	0.27185	2.72119
0.56732	0.26657	2.74575
0.56901	0.26153	2.77001
0.57070	0.25671	2.79399
0.57239	0.25212	2.81770
0.57408	0.24772	2.84114
0.57577	0.24352	2.86433
0.57746	0.23950	2.88728
0.57915	0.23565	2.90998
0.58084	0.23196	2.93246
0.58253	0.22843	2.95471
0.58422	0.22504	2.97675
0.58591	0.22180	2.99858
0.58760	0.21868	3.02021
0.58929	0.21569	3.04164
0.59098	0.21282	3.06289
0.59267	0.21006	3.08395
0.59436	0.20741	3.10484
0.59605	0.20487	3.12555
0.59774	0.20242	3.14610
0.59943	0.20007	3.16648
0.60112	0.19781	3.18671
0.60281	0.19563	3.20679
0.60450	0.19354	3.22672
0.60619	0.19152	3.24651
0.60788	0.18958	3.26616
0.60957	0.18771	3.28568
0.61126	0.18591	3.30506
0.61295	0.18418	3.32431
0.61464	0.18251	3.34345
0.61633	0.18090	3.36246
0.61801	0.17935	3.38135
0.61970	0.17785	3.40013
0.62139	0.17641	3.41881
0.62308	0.17503	3.43737
0.62477	0.17369	3.45583
0.62646	0.17240	3.47418
0.62815	0.17115	3.49244
0.62984	0.16996	3.51059
0.63153	0.16880	3.52866
0.63322	0.16769	3.54663
0.63491	0.16661	3.56451
0.63660	0.16558	3.58231
0.63829	0.16458	3.60002
0.63998	0.16362	3.61764
0.64167	0.16269	3.63519
0.64336	0.16180	3.65265
0.64505	0.16093	3.67004
0.64674	0.16011	3.68735
0.64843	0.15931	3.70459
0.65012	0.15854	3.72175
0.65181	0.15779	3.73884
0.65350	0.15708	3.75587
0.65519	0.15639	3.77283
0.65688	0.15573	3.78972
0.65857	0.15510	3.80655
0.66026	0.15448	3.82331
0.66195	0.15390	3.84002
0.66364	0.15333	3.85666
0.66533	0.15279	3.87324
0.66702	0.15227	3.88977
0.66871	0.15177	3.90624
0.67040	0.15129	3.92265
0.67209	0.15082	3.93901
0.67378	0.15038	3.95532
0.67546	0.14996	3.97157
0.67715	0.14956	3.98778
0.67884	0.14917	4.00393
0.68053	0.14880	4.02003
0.68222	0.14845	4.03609
0.68391	0.14811	4.05210
0.68560	0.14779	4.06806
0.68729	0.14748	4.08398
0.68898	0.14719	4.09985
0.69067	0.14692	4.11569
0.69236	0.14666	4.13147
0.69405	0.14641	4.14722
0.69574	0.14617	4.16292
0.69743	0.14595	4.17859
0.69912	0.14575	4.19421
0.70081	0.14555	4.20980
0.70250	0.14537	4.22535
0.70419	0.14520	4.24086
0.70588	0.14504	4.25633
0.70757	0.14489	4.27177
0.70926	0.14475	4.28717
0.71095	0.14463	4.30254
0.71264	0.14451	4.31787
0.71433	0.14441	4.33317
0.71602	0.14431	4.34843
0.71771	0.14423	4.36367
0.71940	0.14415	4.37887
0.72109	0.14409	4.39404
0.72278	0.14403	4.40918
0.72447	0.14399	4.42428
0.72616	0.14395	4.43936
0.72785	0.14392	4.45441
0.72954	0.14390	4.46943
0.73122	0.14389	4.48442
0.73291	0.14388	4.49939
0.73460	0.14389	4.51432
0.73629	0.14390	4.52923
0.73798	0.14392	4.54411
0.73967	0.14395	4.55897
0.74136	0.14398	4.57380
0.74305	0.14402	4.58860
0.74474	0.14407	4.60338
0.74643	0.14413	4.61814
0.74812	0.14419	4.63287
0.74981	0.14426	4.64757
0.75150	0.14434	4.66225
0.75319	0.14442	4.67691
0.75488	0.14451	4.69155
0.75657	0.14461	4.70616
0.75826	0.14471	4.72076
0.75995	0.14482	4.73532
0.76164	0.14493	4.74987
0.76333	0.14505	4.76440
0.76502	0.14518	4.77890
0.76671	0.14531	4.79339
0.76840	0.14544	4.80785
0.77009	0.14559	4.82230
0.77178	0.14573	4.83672
0.77347	0.14589	4.85113
0.77516	0.14604	4.86551
0.77685	0.14621	4.87988
0.77854	0.14638	4.89423
0.78023	0.14655	4.90856
0.78192	0.14673	4.92287
0.78361	0.14691	4.93716
0.78530	0.14710	4.95143
0.78699	0.14729	4.96569
0.78867	0.14749	4.97993
0.79036	0.14769	4.99415
0.79205	0.14789	5.00836
0.79374	0.14810	5.02255
0.79543	0.14832	5.03672
0.79712	0.14854	5.05088
0.79881	0.14876	5.06502
0.80050	0.14899	5.07914
0.80219	0.14922	5.09325
0.80388	0.14945	5.10735
0.80557	0.14969	5.12143
0.80726	0.14994	5.13549
0.80895	0.15018	5.14954
0.81064	0.15043	5.16357
0.81233	0.15069	5.17759
0.81402	0.15095	5.19160
0.81571	0.15121	5.20559
0.81740	0.15147	5.21956
0.81909	0.15174	5.23353
0.82078	0.15202	5.24748
0.82247	0.15229	5.26141
0.82416	0.15257	5.27533
0.82585	0.15286	5.28924
0.82754	0.15314	5.30314
0.82923	0.15343	5.31702
0.83092	0.15372	5.33089
0.83261	0.15402	5.34475
0.83430	0.15432	5.35860
0.83599	0.15462	5.37243
0.83768	0.15493	5.38625
0.83937	0.15524	5.40006
0.84106	0.15555	5.41386
0.84275	0.15586	5.42765
0.84443	0.15618	5.44142
0.84612	0.15650	5.45518
0.84781	0.15683	5.46893
0.84950	0.15715	5.48267
0.85119	0.15748	5.49640
0.85288	0.15781	5.51012
0.85457	0.15815	5.52383
0.85626	0.15849	5.53752
0.85795	0.15883	5.55121
0.85964	0.15917	5.56488
0.86133	0.15952	5.57855
0.86302	0.15986	5.59220
0.86471	0.16022	5.60585
0.86640	0.16057	5.61948
0.86809	0.16093	5.63310
0.86978	0.16129	5.64672
0.87147	0.16165	5.66032
0.87316	0.16201	5.67392
0.87485	0.16238	5.68750
0.87654	0.16275	5.70108
0.87823	0.16312	5.71464
0.87992	0.16349	5.72820
0.88161	0.16387	5.74175
0.88330	0.16425	5.75528
0.88499	0.16463	5.76881
0.88668	0.16501	5.78233
0.88837	0.16540	5.79585
0.89006	0.16579	5.80935
0.89175	0.16618	5.82284
0.89344	0.16657	5.83633
0.89513	0.16696	5.84980
0.89682	0.16736	5.86327
0.89851	0.16776	5.87673
0.90020	0.16816	5.89019
0.90188	0.16856	5.90363
0.90357	0.16897	5.91706
0.90526	0.16938	5.93049
0.90695	0.16979	5.94391
0.90864	0.17020	5.95732
0.91033	0.17062	5.97073
0.91202	0.17103	5.98412
0.91371	0.17145	5.99751
0.91540	0.17187	6.01089
0.91709	0.17229	6.02427
0.91878	0.17272	6.03763
0.92047	0.17314	6.05099
0.92216	0.17357	6.06434
0.92385	0.17400	6.07769
0.92554	0.17444	6.09102
0.92723	0.17487	6.10435
0.92892	0.17531	6.11768
0.93061	0.17574	6.13099
0.93230	0.17618	6.14430
0.93399	0.17663	6.15760
0.93568	0.17707	6.17090
0.93737	0.17752	6.18419
0.93906	0.17796	6.19747
0.94075	0.17841	6.21074
0.94244	0.17887	6.22401
0.94413	0.17932	6.23727
0.94582	0.17977	6.25053
0.94751	0.18023	6.26378
0.94920	0.18069	6.27702
0.95089	0.18115	6.29026
0.95258	0.18161	6.30349
0.95427	0.18208	6.31671
0.95596	0.18254	6.32993
0.95764	0.18301	6.34314
0.95933	0.18348	6.35634
0.96102	0.18395	6.36954
0.96271	0.18442	6.38274
0.96440	0.18490	6.39592
0.96609	0.18537	6.40911
0.96778	0.18585	6.42228
0.96947	0.18633	6.43545
0.97116	0.18681	6.44862
0.97285	0.18729	6.46178
0.97454	0.18778	6.47493
0.97623	0.18826	6.48808
0.97792	0.18875	6.50122
0.97961	0.18924	6.51436
0.98130	0.18973	6.52749
0.98299	0.19023	6.54061
0.98468	0.19072	6.55373
0.98637	0.19122	6.56685
0.98806	0.19171	6.57996
0.98975	0.19221	6.59306
0.99144	0.19271	6.60616
0.99313	0.19321	6.61926
0.99482	0.19372	6.63235
0.99651	0.19422	6.64543
0.99820	0.19473	6.65851
0.99989	0.19524	6.67158
1.00158	0.19575	6.68465
1.00327	0.19626	6.69772
1.00496	0.19677	6.71078
1.00665	0.19729	6.72383
1.00834	0.19780	6.73688
1.01003	0.19832	6.74993
1.01172	0.19884	6.76297
1.01341	0.19936	6.77600
1.01509	0.19988	6.78903
1.01678	0.20041	6.80206
1.01847	0.20093	6.81508
1.02016	0.20146	6.82810
1.02185	0.20199	6.84111
1.02354	0.20252	6.85412
1.02523	0.20305	6.86712
1.02692	0.20358	6.88012
1.02861	0.20411	6.89312
1.03030	0.20465	6.90611
1.03199	0.20519	6.91909
1.03368	0.20572	6.93207
1.03537	0.20626	6.94505
1.03706	0.20680	6.95803
1.03875	0.20735	6.97099
1.04044	0.20789	6.98396
1.04213	0.20844	6.99692
1.04382	0.20898	7.00988
1.04551	0.20953	7.02283
1.04720	0.21008	7.03578
