Repository: MasielloGroup/MasielloGroupWebsite

## Welcome to the Masiello Group Website Repository

This website is built with [Quarto](https://quarto.org), an open source scientific and technical publishing system.

Note: the `_utils` directory contains helper scripts used when migrating from Wowchemy / Hugo Academic to Quarto.

File: dmref/data/au_60K.txt
Refractive index of gold at +60K
lambda [um]	n	k
0.55043	0.34580	2.48370
0.55212	0.33746	2.51142
0.55381	0.32955	2.53874
0.55550	0.32203	2.56569
0.55719	0.31489	2.59227
0.55888	0.30809	2.61849
0.56057	0.30162	2.64437
0.56225	0.29546	2.66992
0.56394	0.28959	2.69515
0.56563	0.28398	2.72006
0.56732	0.27864	2.74468
0.56901	0.27353	2.76901
0.57070	0.26865	2.79305
0.57239	0.26399	2.81683
0.57408	0.25953	2.84035
0.57577	0.25526	2.86361
0.57746	0.25117	2.88663
0.57915	0.24725	2.90941
0.58084	0.24350	2.93197
0.58253	0.23990	2.95430
0.58422	0.23645	2.97642
0.58591	0.23314	2.99833
0.58760	0.22996	3.02004
0.58929	0.22691	3.04156
0.59098	0.22397	3.06289
0.59267	0.22116	3.08404
0.59436	0.21845	3.10501
0.59605	0.21585	3.12581
0.59774	0.21334	3.14644
0.59943	0.21093	3.16691
0.60112	0.20861	3.18723
0.60281	0.20638	3.20739
0.60450	0.20424	3.22741
0.60619	0.20217	3.24728
0.60788	0.20018	3.26702
0.60957	0.19826	3.28662
0.61126	0.19641	3.30608
0.61295	0.19463	3.32542
0.61464	0.19291	3.34464
0.61633	0.19126	3.36373
0.61801	0.18967	3.38271
0.61970	0.18813	3.40158
0.62139	0.18665	3.42033
0.62308	0.18522	3.43897
0.62477	0.18384	3.45751
0.62646	0.18251	3.47594
0.62815	0.18123	3.49428
0.62984	0.18000	3.51251
0.63153	0.17881	3.53066
0.63322	0.17766	3.54871
0.63491	0.17655	3.56666
0.63660	0.17548	3.58454
0.63829	0.17446	3.60232
0.63998	0.17346	3.62002
0.64167	0.17251	3.63764
0.64336	0.17158	3.65518
0.64505	0.17069	3.67264
0.64674	0.16984	3.69002
0.64843	0.16901	3.70733
0.65012	0.16822	3.72456
0.65181	0.16745	3.74173
0.65350	0.16672	3.75882
0.65519	0.16601	3.77585
0.65688	0.16532	3.79281
0.65857	0.16467	3.80971
0.66026	0.16403	3.82654
0.66195	0.16343	3.84331
0.66364	0.16284	3.86002
0.66533	0.16228	3.87666
0.66702	0.16174	3.89325
0.66871	0.16122	3.90979
0.67040	0.16073	3.92626
0.67209	0.16025	3.94269
0.67378	0.15980	3.95905
0.67546	0.15936	3.97537
0.67715	0.15894	3.99163
0.67884	0.15854	4.00785
0.68053	0.15816	4.02401
0.68222	0.15780	4.04013
0.68391	0.15745	4.05619
0.68560	0.15712	4.07222
0.68729	0.15680	4.08819
0.68898	0.15650	4.10412
0.69067	0.15622	4.12001
0.69236	0.15595	4.13585
0.69405	0.15569	4.15165
0.69574	0.15545	4.16741
0.69743	0.15523	4.18313
0.69912	0.15501	4.19881
0.70081	0.15481	4.21444
0.70250	0.15462	4.23004
0.70419	0.15445	4.24561
0.70588	0.15429	4.26113
0.70757	0.15413	4.27662
0.70926	0.15399	4.29207
0.71095	0.15387	4.30749
0.71264	0.15375	4.32287
0.71433	0.15364	4.33822
0.71602	0.15355	4.35353
0.71771	0.15346	4.36881
0.71940	0.15339	4.38406
0.72109	0.15332	4.39928
0.72278	0.15327	4.41446
0.72447	0.15322	4.42962
0.72616	0.15319	4.44474
0.72785	0.15316	4.45983
0.72954	0.15314	4.47490
0.73122	0.15313	4.48994
0.73291	0.15313	4.50494
0.73460	0.15314	4.51992
0.73629	0.15315	4.53487
0.73798	0.15318	4.54980
0.73967	0.15321	4.56470
0.74136	0.15325	4.57957
0.74305	0.15330	4.59441
0.74474	0.15335	4.60923
0.74643	0.15341	4.62403
0.74812	0.15348	4.63880
0.74981	0.15356	4.65355
0.75150	0.15364	4.66827
0.75319	0.15373	4.68297
0.75488	0.15383	4.69764
0.75657	0.15393	4.71229
0.75826	0.15404	4.72692
0.75995	0.15416	4.74153
0.76164	0.15428	4.75612
0.76333	0.15441	4.77068
0.76502	0.15455	4.78522
0.76671	0.15469	4.79974
0.76840	0.15483	4.81425
0.77009	0.15499	4.82873
0.77178	0.15515	4.84319
0.77347	0.15531	4.85763
0.77516	0.15548	4.87205
0.77685	0.15565	4.88645
0.77854	0.15583	4.90083
0.78023	0.15602	4.91519
0.78192	0.15621	4.92954
0.78361	0.15640	4.94386
0.78530	0.15660	4.95817
0.78699	0.15681	4.97246
0.78867	0.15702	4.98674
0.79036	0.15723	5.00099
0.79205	0.15745	5.01523
0.79374	0.15768	5.02945
0.79543	0.15790	5.04366
0.79712	0.15814	5.05784
0.79881	0.15837	5.07202
0.80050	0.15862	5.08617
0.80219	0.15886	5.10031
0.80388	0.15911	5.11444
0.80557	0.15937	5.12855
0.80726	0.15963	5.14264
0.80895	0.15989	5.15672
0.81064	0.16016	5.17078
0.81233	0.16043	5.18483
0.81402	0.16070	5.19886
0.81571	0.16098	5.21288
0.81740	0.16126	5.22689
0.81909	0.16155	5.24088
0.82078	0.16184	5.25486
0.82247	0.16213	5.26882
0.82416	0.16243	5.28277
0.82585	0.16273	5.29671
0.82754	0.16303	5.31064
0.82923	0.16334	5.32455
0.83092	0.16365	5.33844
0.83261	0.16397	5.35233
0.83430	0.16429	5.36620
0.83599	0.16461	5.38006
0.83768	0.16493	5.39391
0.83937	0.16526	5.40774
0.84106	0.16559	5.42157
0.84275	0.16593	5.43538
0.84443	0.16626	5.44918
0.84612	0.16660	5.46297
0.84781	0.16695	5.47674
0.84950	0.16729	5.49051
0.85119	0.16764	5.50426
0.85288	0.16800	5.51800
0.85457	0.16835	5.53174
0.85626	0.16871	5.54546
0.85795	0.16907	5.55917
0.85964	0.16944	5.57287
0.86133	0.16981	5.58655
0.86302	0.17018	5.60023
0.86471	0.17055	5.61390
0.86640	0.17093	5.62756
0.86809	0.17130	5.64120
0.86978	0.17169	5.65484
0.87147	0.17207	5.66847
0.87316	0.17246	5.68209
0.87485	0.17285	5.69569
0.87654	0.17324	5.70929
0.87823	0.17363	5.72288
0.87992	0.17403	5.73646
0.88161	0.17443	5.75003
0.88330	0.17483	5.76359
0.88499	0.17524	5.77714
0.88668	0.17564	5.79068
0.88837	0.17605	5.80422
0.89006	0.17646	5.81774
0.89175	0.17688	5.83126
0.89344	0.17730	5.84476
0.89513	0.17771	5.85826
0.89682	0.17814	5.87175
0.89851	0.17856	5.88523
0.90020	0.17899	5.89870
0.90188	0.17941	5.91217
0.90357	0.17985	5.92563
0.90526	0.18028	5.93907
0.90695	0.18071	5.95251
0.90864	0.18115	5.96595
0.91033	0.18159	5.97937
0.91202	0.18203	5.99279
0.91371	0.18248	6.00619
0.91540	0.18292	6.01960
0.91709	0.18337	6.03299
0.91878	0.18382	6.04637
0.92047	0.18428	6.05975
0.92216	0.18473	6.07312
0.92385	0.18519	6.08649
0.92554	0.18565	6.09984
0.92723	0.18611	6.11319
0.92892	0.18657	6.12653
0.93061	0.18704	6.13987
0.93230	0.18751	6.15319
0.93399	0.18798	6.16651
0.93568	0.18845	6.17983
0.93737	0.18892	6.19313
0.93906	0.18940	6.20643
0.94075	0.18987	6.21973
0.94244	0.19035	6.23301
0.94413	0.19083	6.24629
0.94582	0.19132	6.25957
0.94751	0.19180	6.27283
0.94920	0.19229	6.28609
0.95089	0.19278	6.29935
0.95258	0.19327	6.31260
0.95427	0.19376	6.32584
0.95596	0.19426	6.33907
0.95764	0.19475	6.35230
0.95933	0.19525	6.36552
0.96102	0.19575	6.37874
0.96271	0.19625	6.39195
0.96440	0.19676	6.40516
0.96609	0.19726	6.41836
0.96778	0.19777	6.43155
0.96947	0.19828	6.44474
0.97116	0.19879	6.45792
0.97285	0.19930	6.47109
0.97454	0.19982	6.48426
0.97623	0.20033	6.49743
0.97792	0.20085	6.51058
0.97961	0.20137	6.52374
0.98130	0.20189	6.53689
0.98299	0.20242	6.55003
0.98468	0.20294	6.56316
0.98637	0.20347	6.57629
0.98806	0.20400	6.58942
0.98975	0.20453	6.60254
0.99144	0.20506	6.61566
0.99313	0.20559	6.62877
0.99482	0.20613	6.64187
0.99651	0.20666	6.65497
0.99820	0.20720	6.66807
0.99989	0.20774	6.68116
1.00158	0.20828	6.69424
1.00327	0.20883	6.70732
1.00496	0.20937	6.72039
1.00665	0.20992	6.73346
1.00834	0.21046	6.74653
1.01003	0.21101	6.75959
1.01172	0.21157	6.77264
1.01341	0.21212	6.78570
1.01509	0.21267	6.79874
1.01678	0.21323	6.81178
1.01847	0.21379	6.82482
1.02016	0.21435	6.83785
1.02185	0.21491	6.85088
1.02354	0.21547	6.86390
1.02523	0.21603	6.87692
1.02692	0.21660	6.88993
1.02861	0.21716	6.90294
1.03030	0.21773	6.91595
1.03199	0.21830	6.92895
1.03368	0.21887	6.94194
1.03537	0.21945	6.95493
1.03706	0.22002	6.96792
1.03875	0.22060	6.98090
1.04044	0.22118	6.99388
1.04213	0.22176	7.00686
1.04382	0.22234	7.01983
1.04551	0.22292	7.03279
1.04720	0.22350	7.04576

File: dmref/data/au_61K.txt
Refractive index of gold at +61K
lambda [um]	n	k
0.55043	0.34595	2.48400
0.55212	0.33761	2.51172
0.55381	0.32970	2.53904
0.55550	0.32218	2.56598
0.55719	0.31503	2.59256
0.55888	0.30824	2.61878
0.56057	0.30177	2.64465
0.56225	0.29561	2.67020
0.56394	0.28973	2.69542
0.56563	0.28413	2.72034
0.56732	0.27878	2.74495
0.56901	0.27368	2.76928
0.57070	0.26880	2.79332
0.57239	0.26413	2.81710
0.57408	0.25967	2.84061
0.57577	0.25540	2.86387
0.57746	0.25131	2.88689
0.57915	0.24739	2.90967
0.58084	0.24364	2.93223
0.58253	0.24004	2.95456
0.58422	0.23659	2.97668
0.58591	0.23328	2.99859
0.58760	0.23010	3.02030
0.58929	0.22704	3.04182
0.59098	0.22411	3.06315
0.59267	0.22129	3.08429
0.59436	0.21859	3.10526
0.59605	0.21598	3.12606
0.59774	0.21348	3.14670
0.59943	0.21107	3.16717
0.60112	0.20875	3.18748
0.60281	0.20652	3.20765
0.60450	0.20437	3.22766
0.60619	0.20230	3.24754
0.60788	0.20031	3.26727
0.60957	0.19839	3.28687
0.61126	0.19654	3.30634
0.61295	0.19476	3.32568
0.61464	0.19305	3.34489
0.61633	0.19139	3.36399
0.61801	0.18980	3.38296
0.61970	0.18826	3.40183
0.62139	0.18678	3.42058
0.62308	0.18535	3.43922
0.62477	0.18397	3.45776
0.62646	0.18264	3.47620
0.62815	0.18136	3.49453
0.62984	0.18013	3.51277
0.63153	0.17894	3.53091
0.63322	0.17779	3.54896
0.63491	0.17668	3.56692
0.63660	0.17561	3.58479
0.63829	0.17458	3.60258
0.63998	0.17359	3.62028
0.64167	0.17263	3.63790
0.64336	0.17171	3.65544
0.64505	0.17082	3.67290
0.64674	0.16997	3.69028
0.64843	0.16914	3.70759
0.65012	0.16835	3.72483
0.65181	0.16758	3.74199
0.65350	0.16684	3.75909
0.65519	0.16613	3.77612
0.65688	0.16545	3.79308
0.65857	0.16479	3.80997
0.66026	0.16416	3.82681
0.66195	0.16355	3.84358
0.66364	0.16297	3.86029
0.66533	0.16241	3.87694
0.66702	0.16187	3.89353
0.66871	0.16135	3.91006
0.67040	0.16086	3.92654
0.67209	0.16038	3.94296
0.67378	0.15992	3.95933
0.67546	0.15949	3.97565
0.67715	0.15907	3.99191
0.67884	0.15867	4.00813
0.68053	0.15829	4.02429
0.68222	0.15792	4.04041
0.68391	0.15758	4.05648
0.68560	0.15725	4.07250
0.68729	0.15693	4.08848
0.68898	0.15663	4.10441
0.69067	0.15635	4.12029
0.69236	0.15608	4.13614
0.69405	0.15582	4.15194
0.69574	0.15558	4.16770
0.69743	0.15536	4.18342
0.69912	0.15514	4.19910
0.70081	0.15494	4.21474
0.70250	0.15475	4.23034
0.70419	0.15458	4.24590
0.70588	0.15442	4.26143
0.70757	0.15427	4.27692
0.70926	0.15413	4.29237
0.71095	0.15400	4.30779
0.71264	0.15388	4.32317
0.71433	0.15377	4.33852
0.71602	0.15368	4.35383
0.71771	0.15359	4.36912
0.71940	0.15352	4.38437
0.72109	0.15346	4.39958
0.72278	0.15340	4.41477
0.72447	0.15335	4.42993
0.72616	0.15332	4.44505
0.72785	0.15329	4.46015
0.72954	0.15327	4.47521
0.73122	0.15326	4.49025
0.73291	0.15326	4.50526
0.73460	0.15327	4.52024
0.73629	0.15329	4.53519
0.73798	0.15331	4.55012
0.73967	0.15334	4.56502
0.74136	0.15338	4.57989
0.74305	0.15343	4.59474
0.74474	0.15349	4.60956
0.74643	0.15355	4.62435
0.74812	0.15362	4.63913
0.74981	0.15370	4.65387
0.75150	0.15378	4.66860
0.75319	0.15387	4.68330
0.75488	0.15397	4.69797
0.75657	0.15407	4.71263
0.75826	0.15418	4.72726
0.75995	0.15430	4.74187
0.76164	0.15442	4.75645
0.76333	0.15455	4.77102
0.76502	0.15469	4.78556
0.76671	0.15483	4.80008
0.76840	0.15497	4.81459
0.77009	0.15513	4.82907
0.77178	0.15529	4.84353
0.77347	0.15545	4.85797
0.77516	0.15562	4.87239
0.77685	0.15579	4.88679
0.77854	0.15597	4.90118
0.78023	0.15616	4.91554
0.78192	0.15635	4.92989
0.78361	0.15655	4.94421
0.78530	0.15675	4.95852
0.78699	0.15695	4.97282
0.78867	0.15716	4.98709
0.79036	0.15738	5.00135
0.79205	0.15760	5.01559
0.79374	0.15782	5.02981
0.79543	0.15805	5.04402
0.79712	0.15828	5.05820
0.79881	0.15852	5.07238
0.80050	0.15876	5.08653
0.80219	0.15901	5.10068
0.80388	0.15926	5.11480
0.80557	0.15952	5.12891
0.80726	0.15977	5.14301
0.80895	0.16004	5.15709
0.81064	0.16030	5.17115
0.81233	0.16058	5.18520
0.81402	0.16085	5.19924
0.81571	0.16113	5.21326
0.81740	0.16141	5.22726
0.81909	0.16170	5.24126
0.82078	0.16199	5.25524
0.82247	0.16228	5.26920
0.82416	0.16258	5.28315
0.82585	0.16288	5.29709
0.82754	0.16319	5.31102
0.82923	0.16349	5.32493
0.83092	0.16381	5.33883
0.83261	0.16412	5.35271
0.83430	0.16444	5.36659
0.83599	0.16476	5.38045
0.83768	0.16509	5.39430
0.83937	0.16542	5.40813
0.84106	0.16575	5.42196
0.84275	0.16608	5.43577
0.84443	0.16642	5.44957
0.84612	0.16676	5.46336
0.84781	0.16711	5.47714
0.84950	0.16745	5.49091
0.85119	0.16780	5.50466
0.85288	0.16816	5.51840
0.85457	0.16851	5.53214
0.85626	0.16887	5.54586
0.85795	0.16923	5.55957
0.85964	0.16960	5.57327
0.86133	0.16997	5.58696
0.86302	0.17034	5.60064
0.86471	0.17071	5.61431
0.86640	0.17109	5.62797
0.86809	0.17147	5.64161
0.86978	0.17185	5.65525
0.87147	0.17223	5.66888
0.87316	0.17262	5.68250
0.87485	0.17301	5.69611
0.87654	0.17340	5.70971
0.87823	0.17380	5.72330
0.87992	0.17419	5.73688
0.88161	0.17459	5.75045
0.88330	0.17500	5.76401
0.88499	0.17540	5.77756
0.88668	0.17581	5.79111
0.88837	0.17622	5.80464
0.89006	0.17663	5.81817
0.89175	0.17705	5.83168
0.89344	0.17747	5.84519
0.89513	0.17788	5.85869
0.89682	0.17831	5.87218
0.89851	0.17873	5.88566
0.90020	0.17916	5.89914
0.90188	0.17959	5.91260
0.90357	0.18002	5.92606
0.90526	0.18045	5.93951
0.90695	0.18089	5.95295
0.90864	0.18133	5.96638
0.91033	0.18177	5.97981
0.91202	0.18221	5.99323
0.91371	0.18265	6.00664
0.91540	0.18310	6.02004
0.91709	0.18355	6.03343
0.91878	0.18400	6.04682
0.92047	0.18445	6.06020
0.92216	0.18491	6.07357
0.92385	0.18537	6.08693
0.92554	0.18583	6.10029
0.92723	0.18629	6.11364
0.92892	0.18675	6.12698
0.93061	0.18722	6.14032
0.93230	0.18769	6.15365
0.93399	0.18816	6.16697
0.93568	0.18863	6.18028
0.93737	0.18910	6.19359
0.93906	0.18958	6.20689
0.94075	0.19006	6.22019
0.94244	0.19054	6.23348
0.94413	0.19102	6.24676
0.94582	0.19150	6.26003
0.94751	0.19199	6.27330
0.94920	0.19248	6.28656
0.95089	0.19297	6.29982
0.95258	0.19346	6.31306
0.95427	0.19395	6.32631
0.95596	0.19444	6.33954
0.95764	0.19494	6.35277
0.95933	0.19544	6.36600
0.96102	0.19594	6.37921
0.96271	0.19644	6.39243
0.96440	0.19695	6.40563
0.96609	0.19745	6.41883
0.96778	0.19796	6.43203
0.96947	0.19847	6.44521
0.97116	0.19898	6.45840
0.97285	0.19950	6.47157
0.97454	0.20001	6.48474
0.97623	0.20053	6.49791
0.97792	0.20105	6.51107
0.97961	0.20157	6.52422
0.98130	0.20209	6.53737
0.98299	0.20261	6.55052
0.98468	0.20314	6.56365
0.98637	0.20367	6.57679
0.98806	0.20419	6.58991
0.98975	0.20473	6.60303
0.99144	0.20526	6.61615
0.99313	0.20579	6.62926
0.99482	0.20633	6.64237
0.99651	0.20686	6.65547
0.99820	0.20740	6.66857
0.99989	0.20794	6.68166
1.00158	0.20849	6.69474
1.00327	0.20903	6.70782
1.00496	0.20957	6.72090
1.00665	0.21012	6.73397
1.00834	0.21067	6.74704
1.01003	0.21122	6.76010
1.01172	0.21177	6.77315
1.01341	0.21233	6.78620
1.01509	0.21288	6.79925
1.01678	0.21344	6.81229
1.01847	0.21400	6.82533
1.02016	0.21456	6.83836
1.02185	0.21512	6.85139
1.02354	0.21568	6.86442
1.02523	0.21624	6.87744
1.02692	0.21681	6.89045
1.02861	0.21738	6.90346
1.03030	0.21795	6.91647
1.03199	0.21852	6.92947
1.03368	0.21909	6.94247
1.03537	0.21966	6.95546
1.03706	0.22024	6.96845
1.03875	0.22082	6.98143
1.04044	0.22139	6.99441
1.04213	0.22197	7.00739
1.04382	0.22255	7.02036
1.04551	0.22314	7.03333
1.04720	0.22372	7.04629

File: dmref/data/au_62K.txt
Refractive index of gold at +62K
lambda [um]	n	k
0.55043	0.34609	2.48431
0.55212	0.33775	2.51202
0.55381	0.32983	2.53934
0.55550	0.32231	2.56628
0.55719	0.31517	2.59285
0.55888	0.30837	2.61907
0.56057	0.30190	2.64494
0.56225	0.29574	2.67048
0.56394	0.28986	2.69570
0.56563	0.28426	2.72062
0.56732	0.27891	2.74523
0.56901	0.27381	2.76955
0.57070	0.26893	2.79359
0.57239	0.26426	2.81737
0.57408	0.25980	2.84088
0.57577	0.25553	2.86414
0.57746	0.25144	2.88716
0.57915	0.24752	2.90994
0.58084	0.24377	2.93249
0.58253	0.24017	2.95482
0.58422	0.23672	2.97694
0.58591	0.23340	2.99885
0.58760	0.23022	3.02056
0.58929	0.22717	3.04208
0.59098	0.22424	3.06341
0.59267	0.22142	3.08455
0.59436	0.21871	3.10552
0.59605	0.21610	3.12632
0.59774	0.21360	3.14695
0.59943	0.21119	3.16743
0.60112	0.20887	3.18774
0.60281	0.20664	3.20791
0.60450	0.20449	3.22792
0.60619	0.20242	3.24779
0.60788	0.20043	3.26753
0.60957	0.19851	3.28713
0.61126	0.19666	3.30660
0.61295	0.19488	3.32594
0.61464	0.19317	3.34515
0.61633	0.19151	3.36425
0.61801	0.18992	3.38323
0.61970	0.18838	3.40209
0.62139	0.18690	3.42084
0.62308	0.18547	3.43949
0.62477	0.18409	3.45803
0.62646	0.18276	3.47646
0.62815	0.18148	3.49480
0.62984	0.18025	3.51304
0.63153	0.17906	3.53118
0.63322	0.17791	3.54923
0.63491	0.17680	3.56719
0.63660	0.17573	3.58506
0.63829	0.17470	3.60285
0.63998	0.17371	3.62055
0.64167	0.17275	3.63817
0.64336	0.17183	3.65571
0.64505	0.17094	3.67317
0.64674	0.17009	3.69055
0.64843	0.16926	3.70786
0.65012	0.16846	3.72510
0.65181	0.16770	3.74227
0.65350	0.16696	3.75936
0.65519	0.16625	3.77639
0.65688	0.16557	3.79336
0.65857	0.16491	3.81025
0.66026	0.16428	3.82709
0.66195	0.16367	3.84386
0.66364	0.16309	3.86057
0.66533	0.16253	3.87722
0.66702	0.16199	3.89381
0.66871	0.16147	3.91034
0.67040	0.16098	3.92682
0.67209	0.16050	3.94325
0.67378	0.16004	3.95962
0.67546	0.15961	3.97594
0.67715	0.15919	3.99220
0.67884	0.15879	4.00842
0.68053	0.15841	4.02458
0.68222	0.15804	4.04070
0.68391	0.15770	4.05677
0.68560	0.15737	4.07279
0.68729	0.15705	4.08877
0.68898	0.15675	4.10470
0.69067	0.15647	4.12059
0.69236	0.15620	4.13644
0.69405	0.15594	4.15224
0.69574	0.15570	4.16800
0.69743	0.15548	4.18372
0.69912	0.15526	4.19940
0.70081	0.15506	4.21504
0.70250	0.15488	4.23064
0.70419	0.15470	4.24621
0.70588	0.15454	4.26174
0.70757	0.15439	4.27723
0.70926	0.15425	4.29268
0.71095	0.15412	4.30810
0.71264	0.15400	4.32348
0.71433	0.15390	4.33883
0.71602	0.15380	4.35415
0.71771	0.15372	4.36943
0.71940	0.15364	4.38468
0.72109	0.15358	4.39990
0.72278	0.15353	4.41509
0.72447	0.15348	4.43025
0.72616	0.15344	4.44537
0.72785	0.15342	4.46047
0.72954	0.15340	4.47554
0.73122	0.15339	4.49057
0.73291	0.15339	4.50558
0.73460	0.15340	4.52057
0.73629	0.15341	4.53552
0.73798	0.15344	4.55045
0.73967	0.15347	4.56535
0.74136	0.15351	4.58022
0.74305	0.15356	4.59507
0.74474	0.15362	4.60989
0.74643	0.15368	4.62469
0.74812	0.15375	4.63946
0.74981	0.15383	4.65421
0.75150	0.15391	4.66894
0.75319	0.15400	4.68364
0.75488	0.15410	4.69831
0.75657	0.15420	4.71297
0.75826	0.15431	4.72760
0.75995	0.15443	4.74221
0.76164	0.15455	4.75680
0.76333	0.15468	4.77137
0.76502	0.15482	4.78591
0.76671	0.15496	4.80043
0.76840	0.15511	4.81494
0.77009	0.15526	4.82942
0.77178	0.15542	4.84388
0.77347	0.15558	4.85832
0.77516	0.15575	4.87275
0.77685	0.15593	4.88715
0.77854	0.15611	4.90154
0.78023	0.15629	4.91590
0.78192	0.15649	4.93025
0.78361	0.15668	4.94458
0.78530	0.15688	4.95889
0.78699	0.15709	4.97318
0.78867	0.15730	4.98746
0.79036	0.15751	5.00171
0.79205	0.15773	5.01596
0.79374	0.15796	5.03018
0.79543	0.15819	5.04439
0.79712	0.15842	5.05858
0.79881	0.15866	5.07275
0.80050	0.15890	5.08691
0.80219	0.15915	5.10105
0.80388	0.15940	5.11518
0.80557	0.15966	5.12929
0.80726	0.15992	5.14339
0.80895	0.16018	5.15747
0.81064	0.16045	5.17153
0.81233	0.16072	5.18559
0.81402	0.16099	5.19962
0.81571	0.16127	5.21364
0.81740	0.16156	5.22765
0.81909	0.16184	5.24165
0.82078	0.16213	5.25563
0.82247	0.16243	5.26959
0.82416	0.16273	5.28355
0.82585	0.16303	5.29749
0.82754	0.16333	5.31141
0.82923	0.16364	5.32533
0.83092	0.16395	5.33923
0.83261	0.16427	5.35311
0.83430	0.16459	5.36699
0.83599	0.16491	5.38085
0.83768	0.16524	5.39470
0.83937	0.16556	5.40854
0.84106	0.16590	5.42236
0.84275	0.16623	5.43618
0.84443	0.16657	5.44998
0.84612	0.16691	5.46377
0.84781	0.16726	5.47755
0.84950	0.16760	5.49132
0.85119	0.16796	5.50507
0.85288	0.16831	5.51882
0.85457	0.16867	5.53255
0.85626	0.16903	5.54627
0.85795	0.16939	5.55999
0.85964	0.16975	5.57369
0.86133	0.17012	5.58738
0.86302	0.17049	5.60106
0.86471	0.17087	5.61473
0.86640	0.17124	5.62839
0.86809	0.17162	5.64204
0.86978	0.17201	5.65568
0.87147	0.17239	5.66931
0.87316	0.17278	5.68293
0.87485	0.17317	5.69654
0.87654	0.17356	5.71014
0.87823	0.17396	5.72373
0.87992	0.17435	5.73731
0.88161	0.17475	5.75088
0.88330	0.17516	5.76445
0.88499	0.17556	5.77800
0.88668	0.17597	5.79155
0.88837	0.17638	5.80508
0.89006	0.17680	5.81861
0.89175	0.17721	5.83213
0.89344	0.17763	5.84563
0.89513	0.17805	5.85914
0.89682	0.17847	5.87263
0.89851	0.17890	5.88611
0.90020	0.17932	5.89959
0.90188	0.17975	5.91305
0.90357	0.18019	5.92651
0.90526	0.18062	5.93996
0.90695	0.18106	5.95340
0.90864	0.18149	5.96684
0.91033	0.18194	5.98027
0.91202	0.18238	5.99368
0.91371	0.18282	6.00709
0.91540	0.18327	6.02050
0.91709	0.18372	6.03389
0.91878	0.18417	6.04728
0.92047	0.18463	6.06066
0.92216	0.18508	6.07404
0.92385	0.18554	6.08740
0.92554	0.18600	6.10076
0.92723	0.18646	6.11411
0.92892	0.18693	6.12745
0.93061	0.18739	6.14079
0.93230	0.18786	6.15412
0.93399	0.18833	6.16744
0.93568	0.18880	6.18076
0.93737	0.18928	6.19407
0.93906	0.18976	6.20737
0.94075	0.19023	6.22067
0.94244	0.19071	6.23396
0.94413	0.19120	6.24724
0.94582	0.19168	6.26051
0.94751	0.19217	6.27378
0.94920	0.19266	6.28705
0.95089	0.19315	6.30030
0.95258	0.19364	6.31355
0.95427	0.19413	6.32680
0.95596	0.19463	6.34003
0.95764	0.19512	6.35326
0.95933	0.19562	6.36649
0.96102	0.19613	6.37971
0.96271	0.19663	6.39292
0.96440	0.19713	6.40613
0.96609	0.19764	6.41933
0.96778	0.19815	6.43252
0.96947	0.19866	6.44571
0.97116	0.19917	6.45890
0.97285	0.19968	6.47208
0.97454	0.20020	6.48525
0.97623	0.20072	6.49841
0.97792	0.20124	6.51158
0.97961	0.20176	6.52473
0.98130	0.20228	6.53788
0.98299	0.20280	6.55103
0.98468	0.20333	6.56416
0.98637	0.20386	6.57730
0.98806	0.20439	6.59043
0.98975	0.20492	6.60355
0.99144	0.20545	6.61667
0.99313	0.20599	6.62978
0.99482	0.20652	6.64289
0.99651	0.20706	6.65599
0.99820	0.20760	6.66909
0.99989	0.20814	6.68218
1.00158	0.20868	6.69526
1.00327	0.20923	6.70835
1.00496	0.20977	6.72142
1.00665	0.21032	6.73450
1.00834	0.21087	6.74756
1.01003	0.21142	6.76063
1.01172	0.21197	6.77368
1.01341	0.21253	6.78674
1.01509	0.21308	6.79978
1.01678	0.21364	6.81283
1.01847	0.21420	6.82587
1.02016	0.21476	6.83890
1.02185	0.21532	6.85193
1.02354	0.21588	6.86495
1.02523	0.21645	6.87797
1.02692	0.21702	6.89099
1.02861	0.21758	6.90400
1.03030	0.21815	6.91701
1.03199	0.21873	6.93001
1.03368	0.21930	6.94301
1.03537	0.21987	6.95600
1.03706	0.22045	6.96899
1.03875	0.22103	6.98198
1.04044	0.22160	6.99496
1.04213	0.22218	7.00794
1.04382	0.22277	7.02091
1.04551	0.22335	7.03388
1.04720	0.22393	7.04684

File: dmref/data/au_63K.txt
Refractive index of gold at +63K
lambda [um]	n	k
0.55043	0.34622	2.48462
0.55212	0.33788	2.51233
0.55381	0.32996	2.53964
0.55550	0.32244	2.56658
0.55719	0.31530	2.59315
0.55888	0.30850	2.61936
0.56057	0.30203	2.64523
0.56225	0.29586	2.67077
0.56394	0.28999	2.69599
0.56563	0.28438	2.72090
0.56732	0.27904	2.74551
0.56901	0.27393	2.76983
0.57070	0.26905	2.79387
0.57239	0.26438	2.81764
0.57408	0.25992	2.84115
0.57577	0.25565	2.86441
0.57746	0.25156	2.88743
0.57915	0.24764	2.91021
0.58084	0.24389	2.93276
0.58253	0.24029	2.95509
0.58422	0.23683	2.97721
0.58591	0.23352	2.99912
0.58760	0.23034	3.02083
0.58929	0.22729	3.04234
0.59098	0.22435	3.06367
0.59267	0.22153	3.08482
0.59436	0.21882	3.10579
0.59605	0.21622	3.12659
0.59774	0.21371	3.14722
0.59943	0.21130	3.16769
0.60112	0.20899	3.18801
0.60281	0.20675	3.20817
0.60450	0.20461	3.22819
0.60619	0.20254	3.24806
0.60788	0.20054	3.26779
0.60957	0.19863	3.28739
0.61126	0.19678	3.30686
0.61295	0.19500	3.32620
0.61464	0.19328	3.34542
0.61633	0.19162	3.36452
0.61801	0.19003	3.38349
0.61970	0.18849	3.40236
0.62139	0.18701	3.42111
0.62308	0.18558	3.43976
0.62477	0.18420	3.45830
0.62646	0.18287	3.47673
0.62815	0.18159	3.49507
0.62984	0.18036	3.51331
0.63153	0.17917	3.53145
0.63322	0.17802	3.54950
0.63491	0.17691	3.56746
0.63660	0.17584	3.58534
0.63829	0.17481	3.60312
0.63998	0.17382	3.62082
0.64167	0.17286	3.63844
0.64336	0.17194	3.65599
0.64505	0.17105	3.67345
0.64674	0.17020	3.69083
0.64843	0.16937	3.70814
0.65012	0.16858	3.72538
0.65181	0.16781	3.74255
0.65350	0.16707	3.75965
0.65519	0.16636	3.77668
0.65688	0.16568	3.79364
0.65857	0.16502	3.81054
0.66026	0.16439	3.82737
0.66195	0.16378	3.84414
0.66364	0.16320	3.86086
0.66533	0.16264	3.87751
0.66702	0.16210	3.89410
0.66871	0.16158	3.91064
0.67040	0.16109	3.92712
0.67209	0.16061	3.94354
0.67378	0.16016	3.95991
0.67546	0.15972	3.97623
0.67715	0.15930	3.99250
0.67884	0.15890	4.00872
0.68053	0.15852	4.02488
0.68222	0.15816	4.04100
0.68391	0.15781	4.05707
0.68560	0.15748	4.07310
0.68729	0.15717	4.08907
0.68898	0.15687	4.10501
0.69067	0.15658	4.12090
0.69236	0.15631	4.13674
0.69405	0.15606	4.15255
0.69574	0.15582	4.16831
0.69743	0.15559	4.18403
0.69912	0.15538	4.19971
0.70081	0.15518	4.21536
0.70250	0.15499	4.23096
0.70419	0.15482	4.24652
0.70588	0.15465	4.26205
0.70757	0.15450	4.27754
0.70926	0.15437	4.29300
0.71095	0.15424	4.30842
0.71264	0.15412	4.32380
0.71433	0.15402	4.33916
0.71602	0.15392	4.35447
0.71771	0.15384	4.36976
0.71940	0.15376	4.38501
0.72109	0.15370	4.40023
0.72278	0.15364	4.41542
0.72447	0.15360	4.43058
0.72616	0.15356	4.44570
0.72785	0.15354	4.46080
0.72954	0.15352	4.47587
0.73122	0.15351	4.49091
0.73291	0.15351	4.50592
0.73460	0.15352	4.52090
0.73629	0.15354	4.53586
0.73798	0.15356	4.55079
0.73967	0.15359	4.56569
0.74136	0.15363	4.58056
0.74305	0.15368	4.59541
0.74474	0.15374	4.61024
0.74643	0.15380	4.62504
0.74812	0.15387	4.63981
0.74981	0.15395	4.65456
0.75150	0.15403	4.66929
0.75319	0.15412	4.68399
0.75488	0.15422	4.69867
0.75657	0.15433	4.71332
0.75826	0.15444	4.72796
0.75995	0.15456	4.74257
0.76164	0.15468	4.75716
0.76333	0.15481	4.77172
0.76502	0.15494	4.78627
0.76671	0.15509	4.80080
0.76840	0.15523	4.81530
0.77009	0.15539	4.82978
0.77178	0.15555	4.84425
0.77347	0.15571	4.85869
0.77516	0.15588	4.87312
0.77685	0.15606	4.88752
0.77854	0.15624	4.90191
0.78023	0.15642	4.91627
0.78192	0.15662	4.93062
0.78361	0.15681	4.94495
0.78530	0.15701	4.95926
0.78699	0.15722	4.97356
0.78867	0.15743	4.98784
0.79036	0.15765	5.00210
0.79205	0.15787	5.01634
0.79374	0.15809	5.03056
0.79543	0.15832	5.04477
0.79712	0.15856	5.05896
0.79881	0.15879	5.07314
0.80050	0.15904	5.08730
0.80219	0.15928	5.10144
0.80388	0.15954	5.11557
0.80557	0.15979	5.12968
0.80726	0.16005	5.14378
0.80895	0.16031	5.15786
0.81064	0.16058	5.17193
0.81233	0.16085	5.18598
0.81402	0.16113	5.20002
0.81571	0.16141	5.21404
0.81740	0.16169	5.22805
0.81909	0.16198	5.24205
0.82078	0.16227	5.25603
0.82247	0.16257	5.27000
0.82416	0.16287	5.28395
0.82585	0.16317	5.29789
0.82754	0.16347	5.31182
0.82923	0.16378	5.32574
0.83092	0.16409	5.33964
0.83261	0.16441	5.35353
0.83430	0.16473	5.36740
0.83599	0.16505	5.38127
0.83768	0.16538	5.39512
0.83937	0.16571	5.40896
0.84106	0.16604	5.42278
0.84275	0.16638	5.43660
0.84443	0.16672	5.45040
0.84612	0.16706	5.46419
0.84781	0.16740	5.47797
0.84950	0.16775	5.49174
0.85119	0.16810	5.50550
0.85288	0.16846	5.51925
0.85457	0.16881	5.53298
0.85626	0.16917	5.54671
0.85795	0.16954	5.56042
0.85964	0.16990	5.57412
0.86133	0.17027	5.58781
0.86302	0.17064	5.60150
0.86471	0.17102	5.61517
0.86640	0.17139	5.62883
0.86809	0.17177	5.64248
0.86978	0.17216	5.65612
0.87147	0.17254	5.66975
0.87316	0.17293	5.68337
0.87485	0.17332	5.69698
0.87654	0.17371	5.71059
0.87823	0.17411	5.72418
0.87992	0.17451	5.73776
0.88161	0.17491	5.75133
0.88330	0.17531	5.76490
0.88499	0.17572	5.77845
0.88668	0.17613	5.79200
0.88837	0.17654	5.80554
0.89006	0.17695	5.81906
0.89175	0.17737	5.83258
0.89344	0.17779	5.84609
0.89513	0.17821	5.85960
0.89682	0.17863	5.87309
0.89851	0.17906	5.88657
0.90020	0.17948	5.90005
0.90188	0.17991	5.91352
0.90357	0.18035	5.92698
0.90526	0.18078	5.94043
0.90695	0.18122	5.95387
0.90864	0.18166	5.96731
0.91033	0.18210	5.98074
0.91202	0.18254	5.99416
0.91371	0.18299	6.00757
0.91540	0.18344	6.02098
0.91709	0.18389	6.03437
0.91878	0.18434	6.04776
0.92047	0.18479	6.06114
0.92216	0.18525	6.07452
0.92385	0.18571	6.08788
0.92554	0.18617	6.10124
0.92723	0.18663	6.11460
0.92892	0.18710	6.12794
0.93061	0.18756	6.14128
0.93230	0.18803	6.15461
0.93399	0.18850	6.16793
0.93568	0.18898	6.18125
0.93737	0.18945	6.19456
0.93906	0.18993	6.20787
0.94075	0.19041	6.22116
0.94244	0.19089	6.23445
0.94413	0.19137	6.24774
0.94582	0.19185	6.26101
0.94751	0.19234	6.27428
0.94920	0.19283	6.28755
0.95089	0.19332	6.30081
0.95258	0.19381	6.31406
0.95427	0.19431	6.32730
0.95596	0.19480	6.34054
0.95764	0.19530	6.35377
0.95933	0.19580	6.36700
0.96102	0.19630	6.38022
0.96271	0.19681	6.39343
0.96440	0.19731	6.40664
0.96609	0.19782	6.41985
0.96778	0.19833	6.43304
0.96947	0.19884	6.44623
0.97116	0.19935	6.45942
0.97285	0.19987	6.47260
0.97454	0.20038	6.48577
0.97623	0.20090	6.49894
0.97792	0.20142	6.51210
0.97961	0.20194	6.52526
0.98130	0.20246	6.53841
0.98299	0.20299	6.55155
0.98468	0.20352	6.56469
0.98637	0.20404	6.57783
0.98806	0.20457	6.59096
0.98975	0.20511	6.60408
0.99144	0.20564	6.61720
0.99313	0.20617	6.63032
0.99482	0.20671	6.64342
0.99651	0.20725	6.65653
0.99820	0.20779	6.66963
0.99989	0.20833	6.68272
1.00158	0.20887	6.69581
1.00327	0.20942	6.70889
1.00496	0.20997	6.72197
1.00665	0.21051	6.73504
1.00834	0.21106	6.74811
1.01003	0.21161	6.76117
1.01172	0.21217	6.77423
1.01341	0.21272	6.78729
1.01509	0.21328	6.80034
1.01678	0.21384	6.81338
1.01847	0.21440	6.82642
1.02016	0.21496	6.83946
1.02185	0.21552	6.85249
1.02354	0.21608	6.86551
1.02523	0.21665	6.87854
1.02692	0.21722	6.89155
1.02861	0.21778	6.90456
1.03030	0.21836	6.91757
1.03199	0.21893	6.93058
1.03368	0.21950	6.94358
1.03537	0.22007	6.95657
1.03706	0.22065	6.96956
1.03875	0.22123	6.98255
1.04044	0.22181	6.99553
1.04213	0.22239	7.00851
1.04382	0.22297	7.02148
1.04551	0.22356	7.03445
1.04720	0.22414	7.04742

File: dmref/data/au_64K.txt
Refractive index of gold at +64K
lambda [um]	n	k
0.55043	0.34634	2.48493
0.55212	0.33800	2.51263
0.55381	0.33009	2.53994
0.55550	0.32257	2.56687
0.55719	0.31542	2.59344
0.55888	0.30862	2.61965
0.56057	0.30215	2.64552
0.56225	0.29598	2.67106
0.56394	0.29011	2.69627
0.56563	0.28450	2.72118
0.56732	0.27915	2.74579
0.56901	0.27405	2.77011
0.57070	0.26916	2.79415
0.57239	0.26450	2.81792
0.57408	0.26003	2.84143
0.57577	0.25576	2.86469
0.57746	0.25167	2.88770
0.57915	0.24775	2.91048
0.58084	0.24400	2.93303
0.58253	0.24040	2.95536
0.58422	0.23694	2.97748
0.58591	0.23363	2.99939
0.58760	0.23045	3.02110
0.58929	0.22740	3.04261
0.59098	0.22446	3.06394
0.59267	0.22164	3.08509
0.59436	0.21893	3.10606
0.59605	0.21633	3.12686
0.59774	0.21382	3.14749
0.59943	0.21141	3.16796
0.60112	0.20909	3.18828
0.60281	0.20686	3.20844
0.60450	0.20471	3.22846
0.60619	0.20264	3.24833
0.60788	0.20065	3.26806
0.60957	0.19873	3.28766
0.61126	0.19688	3.30713
0.61295	0.19510	3.32647
0.61464	0.19338	3.34569
0.61633	0.19173	3.36479
0.61801	0.19014	3.38377
0.61970	0.18860	3.40263
0.62139	0.18712	3.42139
0.62308	0.18569	3.44003
0.62477	0.18431	3.45857
0.62646	0.18298	3.47701
0.62815	0.18170	3.49535
0.62984	0.18046	3.51359
0.63153	0.17927	3.53173
0.63322	0.17812	3.54978
0.63491	0.17702	3.56774
0.63660	0.17595	3.58562
0.63829	0.17492	3.60340
0.63998	0.17393	3.62111
0.64167	0.17297	3.63873
0.64336	0.17205	3.65627
0.64505	0.17116	3.67373
0.64674	0.17030	3.69112
0.64843	0.16948	3.70843
0.65012	0.16868	3.72567
0.65181	0.16792	3.74284
0.65350	0.16718	3.75994
0.65519	0.16647	3.77697
0.65688	0.16579	3.79393
0.65857	0.16513	3.81083
0.66026	0.16450	3.82767
0.66195	0.16389	3.84444
0.66364	0.16331	3.86115
0.66533	0.16275	3.87780
0.66702	0.16221	3.89440
0.66871	0.16169	3.91094
0.67040	0.16119	3.92742
0.67209	0.16072	3.94384
0.67378	0.16026	3.96022
0.67546	0.15983	3.97654
0.67715	0.15941	3.99280
0.67884	0.15901	4.00902
0.68053	0.15863	4.02519
0.68222	0.15827	4.04131
0.68391	0.15792	4.05738
0.68560	0.15759	4.07341
0.68729	0.15727	4.08939
0.68898	0.15698	4.10532
0.69067	0.15669	4.12121
0.69236	0.15642	4.13706
0.69405	0.15617	4.15287
0.69574	0.15593	4.16863
0.69743	0.15570	4.18435
0.69912	0.15549	4.20003
0.70081	0.15529	4.21568
0.70250	0.15510	4.23128
0.70419	0.15493	4.24685
0.70588	0.15477	4.26238
0.70757	0.15462	4.27787
0.70926	0.15448	4.29333
0.71095	0.15435	4.30875
0.71264	0.15423	4.32413
0.71433	0.15413	4.33949
0.71602	0.15403	4.35481
0.71771	0.15395	4.37009
0.71940	0.15388	4.38535
0.72109	0.15381	4.40057
0.72278	0.15376	4.41576
0.72447	0.15371	4.43092
0.72616	0.15368	4.44604
0.72785	0.15365	4.46114
0.72954	0.15363	4.47621
0.73122	0.15363	4.49125
0.73291	0.15363	4.50627
0.73460	0.15364	4.52125
0.73629	0.15365	4.53621
0.73798	0.15368	4.55114
0.73967	0.15371	4.56604
0.74136	0.15375	4.58092
0.74305	0.15380	4.59577
0.74474	0.15386	4.61059
0.74643	0.15392	4.62539
0.74812	0.15399	4.64017
0.74981	0.15407	4.65492
0.75150	0.15415	4.66965
0.75319	0.15424	4.68435
0.75488	0.15434	4.69903
0.75657	0.15445	4.71369
0.75826	0.15456	4.72832
0.75995	0.15468	4.74293
0.76164	0.15480	4.75753
0.76333	0.15493	4.77209
0.76502	0.15507	4.78664
0.76671	0.15521	4.80117
0.76840	0.15536	4.81567
0.77009	0.15551	4.83016
0.77178	0.15567	4.84462
0.77347	0.15584	4.85907
0.77516	0.15601	4.87350
0.77685	0.15618	4.88790
0.77854	0.15636	4.90229
0.78023	0.15655	4.91666
0.78192	0.15674	4.93101
0.78361	0.15694	4.94534
0.78530	0.15714	4.95965
0.78699	0.15735	4.97395
0.78867	0.15756	4.98823
0.79036	0.15777	5.00249
0.79205	0.15799	5.01673
0.79374	0.15822	5.03096
0.79543	0.15845	5.04517
0.79712	0.15868	5.05936
0.79881	0.15892	5.07354
0.80050	0.15917	5.08770
0.80219	0.15941	5.10184
0.80388	0.15967	5.11597
0.80557	0.15992	5.13009
0.80726	0.16018	5.14419
0.80895	0.16045	5.15827
0.81064	0.16072	5.17234
0.81233	0.16099	5.18639
0.81402	0.16126	5.20043
0.81571	0.16154	5.21446
0.81740	0.16183	5.22847
0.81909	0.16212	5.24246
0.82078	0.16241	5.25645
0.82247	0.16270	5.27042
0.82416	0.16300	5.28437
0.82585	0.16330	5.29831
0.82754	0.16361	5.31224
0.82923	0.16392	5.32616
0.83092	0.16423	5.34006
0.83261	0.16455	5.35395
0.83430	0.16487	5.36783
0.83599	0.16519	5.38169
0.83768	0.16552	5.39555
0.83937	0.16585	5.40939
0.84106	0.16618	5.42322
0.84275	0.16652	5.43703
0.84443	0.16686	5.45084
0.84612	0.16720	5.46463
0.84781	0.16754	5.47841
0.84950	0.16789	5.49218
0.85119	0.16824	5.50594
0.85288	0.16860	5.51969
0.85457	0.16896	5.53343
0.85626	0.16932	5.54715
0.85795	0.16968	5.56087
0.85964	0.17005	5.57457
0.86133	0.17042	5.58826
0.86302	0.17079	5.60195
0.86471	0.17116	5.61562
0.86640	0.17154	5.62928
0.86809	0.17192	5.64293
0.86978	0.17230	5.65658
0.87147	0.17269	5.67021
0.87316	0.17308	5.68383
0.87485	0.17347	5.69744
0.87654	0.17386	5.71105
0.87823	0.17426	5.72464
0.87992	0.17466	5.73823
0.88161	0.17506	5.75180
0.88330	0.17546	5.76537
0.88499	0.17587	5.77892
0.88668	0.17628	5.79247
0.88837	0.17669	5.80601
0.89006	0.17711	5.81954
0.89175	0.17752	5.83306
0.89344	0.17794	5.84657
0.89513	0.17836	5.86007
0.89682	0.17879	5.87357
0.89851	0.17921	5.88705
0.90020	0.17964	5.90053
0.90188	0.18007	5.91400
0.90357	0.18050	5.92746
0.90526	0.18094	5.94092
0.90695	0.18138	5.95436
0.90864	0.18182	5.96780
0.91033	0.18226	5.98123
0.91202	0.18270	5.99465
0.91371	0.18315	6.00806
0.91540	0.18360	6.02147
0.91709	0.18405	6.03487
0.91878	0.18450	6.04826
0.92047	0.18495	6.06164
0.92216	0.18541	6.07501
0.92385	0.18587	6.08838
0.92554	0.18633	6.10174
0.92723	0.18679	6.11510
0.92892	0.18726	6.12844
0.93061	0.18773	6.14178
0.93230	0.18820	6.15512
0.93399	0.18867	6.16844
0.93568	0.18914	6.18176
0.93737	0.18962	6.19507
0.93906	0.19010	6.20838
0.94075	0.19057	6.22168
0.94244	0.19106	6.23497
0.94413	0.19154	6.24825
0.94582	0.19202	6.26153
0.94751	0.19251	6.27480
0.94920	0.19300	6.28807
0.95089	0.19349	6.30133
0.95258	0.19399	6.31458
0.95427	0.19448	6.32783
0.95596	0.19498	6.34107
0.95764	0.19548	6.35430
0.95933	0.19598	6.36753
0.96102	0.19648	6.38075
0.96271	0.19698	6.39396
0.96440	0.19749	6.40717
0.96609	0.19800	6.42038
0.96778	0.19851	6.43358
0.96947	0.19902	6.44677
0.97116	0.19953	6.45995
0.97285	0.20004	6.47313
0.97454	0.20056	6.48631
0.97623	0.20108	6.49948
0.97792	0.20160	6.51264
0.97961	0.20212	6.52580
0.98130	0.20265	6.53895
0.98299	0.20317	6.55210
0.98468	0.20370	6.56524
0.98637	0.20423	6.57838
0.98806	0.20476	6.59151
0.98975	0.20529	6.60463
0.99144	0.20582	6.61775
0.99313	0.20636	6.63087
0.99482	0.20690	6.64398
0.99651	0.20743	6.65708
0.99820	0.20798	6.67018
0.99989	0.20852	6.68328
1.00158	0.20906	6.69637
1.00327	0.20961	6.70945
1.00496	0.21015	6.72253
1.00665	0.21070	6.73561
1.00834	0.21125	6.74868
1.01003	0.21181	6.76174
1.01172	0.21236	6.77480
1.01341	0.21291	6.78786
1.01509	0.21347	6.80091
1.01678	0.21403	6.81395
1.01847	0.21459	6.82699
1.02016	0.21515	6.84003
1.02185	0.21571	6.85306
1.02354	0.21628	6.86609
1.02523	0.21684	6.87911
1.02692	0.21741	6.89213
1.02861	0.21798	6.90515
1.03030	0.21855	6.91816
1.03199	0.21912	6.93116
1.03368	0.21970	6.94416
1.03537	0.22027	6.95716
1.03706	0.22085	6.97015
1.03875	0.22143	6.98314
1.04044	0.22201	6.99612
1.04213	0.22259	7.00910
1.04382	0.22317	7.02208
1.04551	0.22376	7.03505
1.04720	0.22434	7.04802

File: dmref/data/au_65K.txt
Refractive index of gold at +65K
lambda [um]	n	k
0.55043	0.34647	2.48523
0.55212	0.33813	2.51293
0.55381	0.33021	2.54024
0.55550	0.32269	2.56717
0.55719	0.31554	2.59373
0.55888	0.30874	2.61994
0.56057	0.30227	2.64580
0.56225	0.29611	2.67134
0.56394	0.29023	2.69655
0.56563	0.28462	2.72146
0.56732	0.27927	2.74607
0.56901	0.27416	2.77039
0.57070	0.26928	2.79443
0.57239	0.26461	2.81820
0.57408	0.26015	2.84171
0.57577	0.25587	2.86496
0.57746	0.25178	2.88798
0.57915	0.24786	2.91075
0.58084	0.24411	2.93331
0.58253	0.24051	2.95563
0.58422	0.23705	2.97775
0.58591	0.23374	2.99966
0.58760	0.23056	3.02137
0.58929	0.22750	3.04289
0.59098	0.22457	3.06421
0.59267	0.22175	3.08536
0.59436	0.21904	3.10633
0.59605	0.21643	3.12713
0.59774	0.21393	3.14776
0.59943	0.21152	3.16823
0.60112	0.20920	3.18855
0.60281	0.20697	3.20871
0.60450	0.20482	3.22873
0.60619	0.20275	3.24860
0.60788	0.20075	3.26834
0.60957	0.19883	3.28794
0.61126	0.19699	3.30741
0.61295	0.19520	3.32675
0.61464	0.19349	3.34597
0.61633	0.19183	3.36506
0.61801	0.19024	3.38404
0.61970	0.18870	3.40291
0.62139	0.18722	3.42166
0.62308	0.18579	3.44031
0.62477	0.18441	3.45885
0.62646	0.18308	3.47729
0.62815	0.18180	3.49563
0.62984	0.18056	3.51387
0.63153	0.17937	3.53201
0.63322	0.17822	3.55007
0.63491	0.17712	3.56803
0.63660	0.17605	3.58590
0.63829	0.17502	3.60369
0.63998	0.17403	3.62139
0.64167	0.17307	3.63902
0.64336	0.17215	3.65656
0.64505	0.17126	3.67402
0.64674	0.17040	3.69141
0.64843	0.16958	3.70872
0.65012	0.16878	3.72597
0.65181	0.16802	3.74313
0.65350	0.16728	3.76023
0.65519	0.16657	3.77727
0.65688	0.16589	3.79423
0.65857	0.16523	3.81113
0.66026	0.16460	3.82797
0.66195	0.16399	3.84474
0.66364	0.16341	3.86145
0.66533	0.16285	3.87811
0.66702	0.16231	3.89470
0.66871	0.16179	3.91124
0.67040	0.16130	3.92772
0.67209	0.16082	3.94415
0.67378	0.16037	3.96052
0.67546	0.15993	3.97685
0.67715	0.15951	3.99312
0.67884	0.15911	4.00933
0.68053	0.15873	4.02550
0.68222	0.15837	4.04162
0.68391	0.15802	4.05770
0.68560	0.15769	4.07373
0.68729	0.15738	4.08971
0.68898	0.15708	4.10564
0.69067	0.15680	4.12153
0.69236	0.15653	4.13738
0.69405	0.15627	4.15319
0.69574	0.15603	4.16895
0.69743	0.15581	4.18468
0.69912	0.15560	4.20036
0.70081	0.15540	4.21601
0.70250	0.15521	4.23161
0.70419	0.15504	4.24718
0.70588	0.15487	4.26271
0.70757	0.15472	4.27820
0.70926	0.15459	4.29366
0.71095	0.15446	4.30909
0.71264	0.15434	4.32447
0.71433	0.15424	4.33983
0.71602	0.15414	4.35515
0.71771	0.15406	4.37043
0.71940	0.15399	4.38569
0.72109	0.15392	4.40091
0.72278	0.15387	4.41610
0.72447	0.15382	4.43126
0.72616	0.15379	4.44639
0.72785	0.15376	4.46149
0.72954	0.15375	4.47657
0.73122	0.15374	4.49161
0.73291	0.15374	4.50662
0.73460	0.15375	4.52161
0.73629	0.15377	4.53656
0.73798	0.15379	4.55150
0.73967	0.15382	4.56640
0.74136	0.15387	4.58128
0.74305	0.15391	4.59613
0.74474	0.15397	4.61096
0.74643	0.15403	4.62576
0.74812	0.15411	4.64054
0.74981	0.15418	4.65529
0.75150	0.15427	4.67002
0.75319	0.15436	4.68472
0.75488	0.15446	4.69940
0.75657	0.15456	4.71406
0.75826	0.15468	4.72870
0.75995	0.15479	4.74331
0.76164	0.15492	4.75790
0.76333	0.15505	4.77247
0.76502	0.15519	4.78702
0.76671	0.15533	4.80155
0.76840	0.15548	4.81606
0.77009	0.15563	4.83054
0.77178	0.15579	4.84501
0.77347	0.15596	4.85946
0.77516	0.15613	4.87388
0.77685	0.15630	4.88829
0.77854	0.15648	4.90268
0.78023	0.15667	4.91705
0.78192	0.15686	4.93140
0.78361	0.15706	4.94574
0.78530	0.15726	4.96005
0.78699	0.15747	4.97435
0.78867	0.15768	4.98863
0.79036	0.15790	5.00289
0.79205	0.15812	5.01713
0.79374	0.15835	5.03136
0.79543	0.15858	5.04557
0.79712	0.15881	5.05977
0.79881	0.15905	5.07395
0.80050	0.15929	5.08811
0.80219	0.15954	5.10225
0.80388	0.15979	5.11639
0.80557	0.16005	5.13050
0.80726	0.16031	5.14460
0.80895	0.16058	5.15869
0.81064	0.16084	5.17276
0.81233	0.16112	5.18681
0.81402	0.16139	5.20085
0.81571	0.16167	5.21488
0.81740	0.16196	5.22889
0.81909	0.16225	5.24289
0.82078	0.16254	5.25687
0.82247	0.16283	5.27084
0.82416	0.16313	5.28480
0.82585	0.16344	5.29874
0.82754	0.16374	5.31268
0.82923	0.16405	5.32659
0.83092	0.16437	5.34050
0.83261	0.16468	5.35439
0.83430	0.16500	5.36827
0.83599	0.16533	5.38213
0.83768	0.16565	5.39599
0.83937	0.16598	5.40983
0.84106	0.16632	5.42366
0.84275	0.16665	5.43748
0.84443	0.16699	5.45128
0.84612	0.16734	5.46508
0.84781	0.16768	5.47886
0.84950	0.16803	5.49263
0.85119	0.16838	5.50639
0.85288	0.16874	5.52014
0.85457	0.16910	5.53388
0.85626	0.16946	5.54761
0.85795	0.16982	5.56132
0.85964	0.17019	5.57503
0.86133	0.17056	5.58873
0.86302	0.17093	5.60241
0.86471	0.17131	5.61608
0.86640	0.17169	5.62975
0.86809	0.17207	5.64340
0.86978	0.17245	5.65705
0.87147	0.17284	5.67068
0.87316	0.17322	5.68430
0.87485	0.17362	5.69792
0.87654	0.17401	5.71152
0.87823	0.17441	5.72512
0.87992	0.17481	5.73870
0.88161	0.17521	5.75228
0.88330	0.17561	5.76585
0.88499	0.17602	5.77940
0.88668	0.17643	5.79295
0.88837	0.17684	5.80649
0.89006	0.17726	5.82002
0.89175	0.17767	5.83354
0.89344	0.17809	5.84706
0.89513	0.17851	5.86056
0.89682	0.17894	5.87406
0.89851	0.17936	5.88755
0.90020	0.17979	5.90103
0.90188	0.18022	5.91450
0.90357	0.18066	5.92796
0.90526	0.18109	5.94141
0.90695	0.18153	5.95486
0.90864	0.18197	5.96830
0.91033	0.18241	5.98173
0.91202	0.18286	5.99515
0.91371	0.18331	6.00857
0.91540	0.18375	6.02197
0.91709	0.18421	6.03537
0.91878	0.18466	6.04877
0.92047	0.18511	6.06215
0.92216	0.18557	6.07553
0.92385	0.18603	6.08890
0.92554	0.18649	6.10226
0.92723	0.18696	6.11561
0.92892	0.18742	6.12896
0.93061	0.18789	6.14230
0.93230	0.18836	6.15564
0.93399	0.18883	6.16896
0.93568	0.18931	6.18228
0.93737	0.18978	6.19560
0.93906	0.19026	6.20890
0.94075	0.19074	6.22220
0.94244	0.19122	6.23550
0.94413	0.19171	6.24878
0.94582	0.19219	6.26206
0.94751	0.19268	6.27534
0.94920	0.19317	6.28860
0.95089	0.19366	6.30186
0.95258	0.19415	6.31512
0.95427	0.19465	6.32836
0.95596	0.19515	6.34161
0.95764	0.19565	6.35484
0.95933	0.19615	6.36807
0.96102	0.19665	6.38129
0.96271	0.19715	6.39451
0.96440	0.19766	6.40772
0.96609	0.19817	6.42093
0.96778	0.19868	6.43413
0.96947	0.19919	6.44732
0.97116	0.19970	6.46051
0.97285	0.20022	6.47369
0.97454	0.20074	6.48687
0.97623	0.20126	6.50004
0.97792	0.20178	6.51320
0.97961	0.20230	6.52636
0.98130	0.20282	6.53951
0.98299	0.20335	6.55266
0.98468	0.20388	6.56581
0.98637	0.20441	6.57894
0.98806	0.20494	6.59208
0.98975	0.20547	6.60520
0.99144	0.20600	6.61832
0.99313	0.20654	6.63144
0.99482	0.20708	6.64455
0.99651	0.20762	6.65766
0.99820	0.20816	6.67076
0.99989	0.20870	6.68385
1.00158	0.20925	6.69695
1.00327	0.20979	6.71003
1.00496	0.21034	6.72311
1.00665	0.21089	6.73619
1.00834	0.21144	6.74926
1.01003	0.21199	6.76233
1.01172	0.21255	6.77539
1.01341	0.21310	6.78844
1.01509	0.21366	6.80150
1.01678	0.21422	6.81454
1.01847	0.21478	6.82759
1.02016	0.21534	6.84062
1.02185	0.21591	6.85366
1.02354	0.21647	6.86669
1.02523	0.21704	6.87971
1.02692	0.21761	6.89273
1.02861	0.21818	6.90575
1.03030	0.21875	6.91876
1.03199	0.21932	6.93176
1.03368	0.21989	6.94477
1.03537	0.22047	6.95776
1.03706	0.22105	6.97076
1.03875	0.22163	6.98375
1.04044	0.22221	6.99673
1.04213	0.22279	7.00971
1.04382	0.22337	7.02269
1.04551	0.22396	7.03566
1.04720	0.22454	7.04863
