Repository: MasielloGroup/MasielloGroupWebsite

## Welcome to the Masiello Group Website Repository

This website is built with [Quarto](https://quarto.org), an open source scientific and technical publishing system.

Note: the `_utils` directory contains helper scripts used when migrating from Wowchemy / Hugo Academic to Quarto.

File: dmref/data/au_66K.txt
Refractive index of gold at +66K
lambda [um]	n	k
0.55043	0.34661	2.48552
0.55212	0.33827	2.51322
0.55381	0.33035	2.54052
0.55550	0.32283	2.56745
0.55719	0.31568	2.59401
0.55888	0.30887	2.62022
0.56057	0.30240	2.64608
0.56225	0.29623	2.67162
0.56394	0.29035	2.69683
0.56563	0.28474	2.72174
0.56732	0.27939	2.74634
0.56901	0.27428	2.77066
0.57070	0.26940	2.79470
0.57239	0.26473	2.81847
0.57408	0.26026	2.84198
0.57577	0.25599	2.86523
0.57746	0.25190	2.88825
0.57915	0.24798	2.91103
0.58084	0.24422	2.93358
0.58253	0.24062	2.95591
0.58422	0.23716	2.97802
0.58591	0.23385	2.99993
0.58760	0.23067	3.02164
0.58929	0.22761	3.04316
0.59098	0.22468	3.06449
0.59267	0.22186	3.08563
0.59436	0.21914	3.10660
0.59605	0.21654	3.12740
0.59774	0.21403	3.14803
0.59943	0.21162	3.16851
0.60112	0.20930	3.18882
0.60281	0.20707	3.20899
0.60450	0.20492	3.22900
0.60619	0.20285	3.24888
0.60788	0.20086	3.26862
0.60957	0.19894	3.28822
0.61126	0.19709	3.30769
0.61295	0.19530	3.32703
0.61464	0.19359	3.34625
0.61633	0.19193	3.36534
0.61801	0.19034	3.38432
0.61970	0.18880	3.40319
0.62139	0.18732	3.42195
0.62308	0.18589	3.44059
0.62477	0.18451	3.45913
0.62646	0.18318	3.47757
0.62815	0.18190	3.49591
0.62984	0.18066	3.51415
0.63153	0.17947	3.53230
0.63322	0.17832	3.55035
0.63491	0.17722	3.56832
0.63660	0.17615	3.58619
0.63829	0.17512	3.60398
0.63998	0.17413	3.62169
0.64167	0.17317	3.63931
0.64336	0.17225	3.65685
0.64505	0.17136	3.67432
0.64674	0.17050	3.69171
0.64843	0.16968	3.70902
0.65012	0.16888	3.72626
0.65181	0.16812	3.74343
0.65350	0.16738	3.76054
0.65519	0.16667	3.77757
0.65688	0.16599	3.79453
0.65857	0.16533	3.81144
0.66026	0.16470	3.82827
0.66195	0.16409	3.84505
0.66364	0.16351	3.86176
0.66533	0.16295	3.87842
0.66702	0.16241	3.89501
0.66871	0.16189	3.91155
0.67040	0.16140	3.92804
0.67209	0.16092	3.94447
0.67378	0.16047	3.96084
0.67546	0.16003	3.97716
0.67715	0.15961	3.99343
0.67884	0.15922	4.00965
0.68053	0.15884	4.02582
0.68222	0.15847	4.04195
0.68391	0.15813	4.05802
0.68560	0.15780	4.07405
0.68729	0.15748	4.09003
0.68898	0.15718	4.10597
0.69067	0.15690	4.12186
0.69236	0.15663	4.13771
0.69405	0.15638	4.15352
0.69574	0.15614	4.16929
0.69743	0.15591	4.18501
0.69912	0.15570	4.20070
0.70081	0.15550	4.21634
0.70250	0.15531	4.23195
0.70419	0.15514	4.24752
0.70588	0.15498	4.26305
0.70757	0.15483	4.27855
0.70926	0.15469	4.29401
0.71095	0.15456	4.30943
0.71264	0.15445	4.32482
0.71433	0.15434	4.34017
0.71602	0.15425	4.35550
0.71771	0.15417	4.37078
0.71940	0.15409	4.38604
0.72109	0.15403	4.40126
0.72278	0.15398	4.41646
0.72447	0.15393	4.43162
0.72616	0.15390	4.44675
0.72785	0.15387	4.46185
0.72954	0.15386	4.47693
0.73122	0.15385	4.49197
0.73291	0.15385	4.50698
0.73460	0.15386	4.52197
0.73629	0.15388	4.53693
0.73798	0.15390	4.55186
0.73967	0.15394	4.56677
0.74136	0.15398	4.58165
0.74305	0.15403	4.59650
0.74474	0.15408	4.61133
0.74643	0.15415	4.62613
0.74812	0.15422	4.64091
0.74981	0.15430	4.65566
0.75150	0.15438	4.67039
0.75319	0.15447	4.68510
0.75488	0.15457	4.69978
0.75657	0.15468	4.71444
0.75826	0.15479	4.72908
0.75995	0.15491	4.74370
0.76164	0.15503	4.75829
0.76333	0.15517	4.77286
0.76502	0.15530	4.78741
0.76671	0.15545	4.80194
0.76840	0.15559	4.81645
0.77009	0.15575	4.83094
0.77178	0.15591	4.84541
0.77347	0.15607	4.85985
0.77516	0.15625	4.87428
0.77685	0.15642	4.88869
0.77854	0.15660	4.90308
0.78023	0.15679	4.91745
0.78192	0.15698	4.93181
0.78361	0.15718	4.94614
0.78530	0.15738	4.96046
0.78699	0.15759	4.97476
0.78867	0.15780	4.98904
0.79036	0.15802	5.00330
0.79205	0.15824	5.01755
0.79374	0.15847	5.03178
0.79543	0.15870	5.04599
0.79712	0.15893	5.06018
0.79881	0.15917	5.07436
0.80050	0.15942	5.08853
0.80219	0.15967	5.10268
0.80388	0.15992	5.11681
0.80557	0.16018	5.13093
0.80726	0.16044	5.14503
0.80895	0.16070	5.15911
0.81064	0.16097	5.17319
0.81233	0.16125	5.18724
0.81402	0.16152	5.20128
0.81571	0.16180	5.21531
0.81740	0.16209	5.22933
0.81909	0.16238	5.24333
0.82078	0.16267	5.25731
0.82247	0.16297	5.27128
0.82416	0.16327	5.28524
0.82585	0.16357	5.29919
0.82754	0.16388	5.31312
0.82923	0.16419	5.32704
0.83092	0.16450	5.34094
0.83261	0.16482	5.35484
0.83430	0.16514	5.36872
0.83599	0.16546	5.38259
0.83768	0.16579	5.39644
0.83937	0.16612	5.41028
0.84106	0.16645	5.42412
0.84275	0.16679	5.43794
0.84443	0.16713	5.45174
0.84612	0.16747	5.46554
0.84781	0.16782	5.47932
0.84950	0.16817	5.49310
0.85119	0.16852	5.50686
0.85288	0.16888	5.52061
0.85457	0.16924	5.53435
0.85626	0.16960	5.54808
0.85795	0.16996	5.56179
0.85964	0.17033	5.57550
0.86133	0.17070	5.58920
0.86302	0.17107	5.60288
0.86471	0.17145	5.61656
0.86640	0.17183	5.63023
0.86809	0.17221	5.64388
0.86978	0.17259	5.65753
0.87147	0.17298	5.67116
0.87316	0.17337	5.68479
0.87485	0.17376	5.69840
0.87654	0.17416	5.71201
0.87823	0.17455	5.72560
0.87992	0.17495	5.73919
0.88161	0.17536	5.75277
0.88330	0.17576	5.76634
0.88499	0.17617	5.77990
0.88668	0.17658	5.79345
0.88837	0.17699	5.80699
0.89006	0.17741	5.82052
0.89175	0.17782	5.83404
0.89344	0.17824	5.84756
0.89513	0.17866	5.86106
0.89682	0.17909	5.87456
0.89851	0.17952	5.88805
0.90020	0.17995	5.90153
0.90188	0.18038	5.91500
0.90357	0.18081	5.92847
0.90526	0.18125	5.94192
0.90695	0.18169	5.95537
0.90864	0.18213	5.96881
0.91033	0.18257	5.98224
0.91202	0.18301	5.99567
0.91371	0.18346	6.00909
0.91540	0.18391	6.02249
0.91709	0.18436	6.03590
0.91878	0.18482	6.04929
0.92047	0.18527	6.06267
0.92216	0.18573	6.07605
0.92385	0.18619	6.08942
0.92554	0.18665	6.10279
0.92723	0.18712	6.11614
0.92892	0.18758	6.12949
0.93061	0.18805	6.14284
0.93230	0.18852	6.15617
0.93399	0.18899	6.16950
0.93568	0.18947	6.18282
0.93737	0.18995	6.19614
0.93906	0.19042	6.20944
0.94075	0.19090	6.22274
0.94244	0.19139	6.23604
0.94413	0.19187	6.24933
0.94582	0.19236	6.26261
0.94751	0.19285	6.27588
0.94920	0.19334	6.28915
0.95089	0.19383	6.30241
0.95258	0.19432	6.31567
0.95427	0.19482	6.32892
0.95596	0.19532	6.34216
0.95764	0.19582	6.35540
0.95933	0.19632	6.36863
0.96102	0.19682	6.38185
0.96271	0.19733	6.39507
0.96440	0.19783	6.40828
0.96609	0.19834	6.42149
0.96778	0.19885	6.43469
0.96947	0.19936	6.44789
0.97116	0.19988	6.46107
0.97285	0.20039	6.47426
0.97454	0.20091	6.48744
0.97623	0.20143	6.50061
0.97792	0.20195	6.51377
0.97961	0.20248	6.52693
0.98130	0.20300	6.54009
0.98299	0.20353	6.55324
0.98468	0.20406	6.56638
0.98637	0.20459	6.57952
0.98806	0.20512	6.59266
0.98975	0.20565	6.60579
0.99144	0.20619	6.61891
0.99313	0.20672	6.63203
0.99482	0.20726	6.64514
0.99651	0.20780	6.65825
0.99820	0.20834	6.67135
0.99989	0.20889	6.68445
1.00158	0.20943	6.69754
1.00327	0.20998	6.71063
1.00496	0.21053	6.72371
1.00665	0.21107	6.73679
1.00834	0.21163	6.74986
1.01003	0.21218	6.76293
1.01172	0.21273	6.77599
1.01341	0.21329	6.78905
1.01509	0.21385	6.80210
1.01678	0.21441	6.81515
1.01847	0.21497	6.82819
1.02016	0.21553	6.84123
1.02185	0.21610	6.85427
1.02354	0.21666	6.86730
1.02523	0.21723	6.88032
1.02692	0.21780	6.89335
1.02861	0.21837	6.90636
1.03030	0.21894	6.91938
1.03199	0.21951	6.93238
1.03368	0.22009	6.94539
1.03537	0.22067	6.95839
1.03706	0.22124	6.97138
1.03875	0.22182	6.98437
1.04044	0.22240	6.99736
1.04213	0.22299	7.01034
1.04382	0.22357	7.02332
1.04551	0.22416	7.03629
1.04720	0.22474	7.04926

File: dmref/data/au_67K.txt
Refractive index of gold at +67K
lambda [um]	n	k
0.55043	0.34677	2.48580
0.55212	0.33842	2.51349
0.55381	0.33050	2.54080
0.55550	0.32297	2.56773
0.55719	0.31582	2.59429
0.55888	0.30901	2.62049
0.56057	0.30254	2.64636
0.56225	0.29637	2.67189
0.56394	0.29048	2.69710
0.56563	0.28487	2.72201
0.56732	0.27952	2.74661
0.56901	0.27441	2.77093
0.57070	0.26952	2.79497
0.57239	0.26485	2.81874
0.57408	0.26038	2.84225
0.57577	0.25611	2.86550
0.57746	0.25201	2.88852
0.57915	0.24809	2.91129
0.58084	0.24434	2.93384
0.58253	0.24073	2.95617
0.58422	0.23728	2.97829
0.58591	0.23396	3.00020
0.58760	0.23078	3.02191
0.58929	0.22772	3.04343
0.59098	0.22478	3.06476
0.59267	0.22196	3.08590
0.59436	0.21925	3.10687
0.59605	0.21665	3.12767
0.59774	0.21414	3.14831
0.59943	0.21173	3.16878
0.60112	0.20941	3.18910
0.60281	0.20717	3.20926
0.60450	0.20502	3.22928
0.60619	0.20295	3.24916
0.60788	0.20096	3.26889
0.60957	0.19904	3.28849
0.61126	0.19719	3.30796
0.61295	0.19541	3.32731
0.61464	0.19369	3.34653
0.61633	0.19203	3.36563
0.61801	0.19044	3.38461
0.61970	0.18890	3.40347
0.62139	0.18742	3.42223
0.62308	0.18599	3.44088
0.62477	0.18461	3.45942
0.62646	0.18328	3.47786
0.62815	0.18200	3.49620
0.62984	0.18076	3.51444
0.63153	0.17957	3.53259
0.63322	0.17842	3.55065
0.63491	0.17732	3.56861
0.63660	0.17625	3.58649
0.63829	0.17522	3.60428
0.63998	0.17422	3.62198
0.64167	0.17327	3.63961
0.64336	0.17235	3.65715
0.64505	0.17146	3.67462
0.64674	0.17060	3.69201
0.64843	0.16978	3.70932
0.65012	0.16898	3.72657
0.65181	0.16822	3.74374
0.65350	0.16748	3.76084
0.65519	0.16677	3.77787
0.65688	0.16609	3.79484
0.65857	0.16543	3.81174
0.66026	0.16480	3.82858
0.66195	0.16419	3.84536
0.66364	0.16361	3.86208
0.66533	0.16305	3.87873
0.66702	0.16251	3.89533
0.66871	0.16199	3.91187
0.67040	0.16150	3.92836
0.67209	0.16102	3.94479
0.67378	0.16057	3.96116
0.67546	0.16013	3.97748
0.67715	0.15972	3.99376
0.67884	0.15932	4.00998
0.68053	0.15894	4.02615
0.68222	0.15857	4.04227
0.68391	0.15823	4.05835
0.68560	0.15790	4.07438
0.68729	0.15758	4.09036
0.68898	0.15729	4.10630
0.69067	0.15700	4.12220
0.69236	0.15673	4.13805
0.69405	0.15648	4.15386
0.69574	0.15624	4.16963
0.69743	0.15602	4.18535
0.69912	0.15580	4.20104
0.70081	0.15561	4.21669
0.70250	0.15542	4.23229
0.70419	0.15525	4.24787
0.70588	0.15508	4.26340
0.70757	0.15493	4.27890
0.70926	0.15480	4.29436
0.71095	0.15467	4.30978
0.71264	0.15455	4.32517
0.71433	0.15445	4.34053
0.71602	0.15436	4.35585
0.71771	0.15427	4.37114
0.71940	0.15420	4.38640
0.72109	0.15414	4.40162
0.72278	0.15408	4.41682
0.72447	0.15404	4.43198
0.72616	0.15401	4.44712
0.72785	0.15398	4.46222
0.72954	0.15396	4.47729
0.73122	0.15396	4.49234
0.73291	0.15396	4.50735
0.73460	0.15397	4.52234
0.73629	0.15399	4.53730
0.73798	0.15401	4.55224
0.73967	0.15405	4.56714
0.74136	0.15409	4.58203
0.74305	0.15414	4.59688
0.74474	0.15420	4.61171
0.74643	0.15426	4.62651
0.74812	0.15433	4.64129
0.74981	0.15441	4.65605
0.75150	0.15450	4.67078
0.75319	0.15459	4.68549
0.75488	0.15469	4.70017
0.75657	0.15479	4.71483
0.75826	0.15491	4.72947
0.75995	0.15503	4.74409
0.76164	0.15515	4.75869
0.76333	0.15528	4.77326
0.76502	0.15542	4.78781
0.76671	0.15556	4.80234
0.76840	0.15571	4.81685
0.77009	0.15587	4.83134
0.77178	0.15603	4.84581
0.77347	0.15619	4.86026
0.77516	0.15637	4.87469
0.77685	0.15654	4.88910
0.77854	0.15672	4.90349
0.78023	0.15691	4.91787
0.78192	0.15710	4.93222
0.78361	0.15730	4.94656
0.78530	0.15751	4.96087
0.78699	0.15771	4.97517
0.78867	0.15793	4.98946
0.79036	0.15814	5.00372
0.79205	0.15837	5.01797
0.79374	0.15859	5.03220
0.79543	0.15882	5.04641
0.79712	0.15906	5.06061
0.79881	0.15930	5.07479
0.80050	0.15954	5.08896
0.80219	0.15979	5.10311
0.80388	0.16005	5.11724
0.80557	0.16030	5.13136
0.80726	0.16056	5.14546
0.80895	0.16083	5.15955
0.81064	0.16110	5.17362
0.81233	0.16137	5.18768
0.81402	0.16165	5.20173
0.81571	0.16193	5.21576
0.81740	0.16222	5.22977
0.81909	0.16251	5.24377
0.82078	0.16280	5.25776
0.82247	0.16310	5.27173
0.82416	0.16340	5.28569
0.82585	0.16370	5.29964
0.82754	0.16401	5.31357
0.82923	0.16432	5.32749
0.83092	0.16463	5.34140
0.83261	0.16495	5.35530
0.83430	0.16527	5.36918
0.83599	0.16560	5.38305
0.83768	0.16592	5.39690
0.83937	0.16625	5.41075
0.84106	0.16659	5.42458
0.84275	0.16693	5.43840
0.84443	0.16727	5.45221
0.84612	0.16761	5.46601
0.84781	0.16796	5.47980
0.84950	0.16831	5.49357
0.85119	0.16866	5.50733
0.85288	0.16902	5.52109
0.85457	0.16938	5.53483
0.85626	0.16974	5.54856
0.85795	0.17010	5.56228
0.85964	0.17047	5.57598
0.86133	0.17084	5.58968
0.86302	0.17121	5.60337
0.86471	0.17159	5.61705
0.86640	0.17197	5.63071
0.86809	0.17235	5.64437
0.86978	0.17274	5.65802
0.87147	0.17312	5.67165
0.87316	0.17351	5.68528
0.87485	0.17391	5.69890
0.87654	0.17430	5.71251
0.87823	0.17470	5.72610
0.87992	0.17510	5.73969
0.88161	0.17550	5.75327
0.88330	0.17591	5.76684
0.88499	0.17632	5.78040
0.88668	0.17673	5.79395
0.88837	0.17714	5.80750
0.89006	0.17755	5.82103
0.89175	0.17797	5.83455
0.89344	0.17839	5.84807
0.89513	0.17882	5.86158
0.89682	0.17924	5.87508
0.89851	0.17967	5.88857
0.90020	0.18010	5.90205
0.90188	0.18053	5.91552
0.90357	0.18096	5.92899
0.90526	0.18140	5.94245
0.90695	0.18184	5.95590
0.90864	0.18228	5.96934
0.91033	0.18272	5.98277
0.91202	0.18317	5.99620
0.91371	0.18362	6.00962
0.91540	0.18407	6.02303
0.91709	0.18452	6.03643
0.91878	0.18497	6.04982
0.92047	0.18543	6.06321
0.92216	0.18589	6.07659
0.92385	0.18635	6.08996
0.92554	0.18681	6.10333
0.92723	0.18728	6.11669
0.92892	0.18774	6.13004
0.93061	0.18821	6.14338
0.93230	0.18868	6.15672
0.93399	0.18916	6.17005
0.93568	0.18963	6.18337
0.93737	0.19011	6.19669
0.93906	0.19059	6.21000
0.94075	0.19107	6.22330
0.94244	0.19155	6.23660
0.94413	0.19204	6.24988
0.94582	0.19252	6.26317
0.94751	0.19301	6.27644
0.94920	0.19350	6.28971
0.95089	0.19400	6.30298
0.95258	0.19449	6.31623
0.95427	0.19499	6.32948
0.95596	0.19549	6.34273
0.95764	0.19599	6.35597
0.95933	0.19649	6.36920
0.96102	0.19699	6.38242
0.96271	0.19750	6.39564
0.96440	0.19800	6.40886
0.96609	0.19851	6.42207
0.96778	0.19903	6.43527
0.96947	0.19954	6.44847
0.97116	0.20005	6.46166
0.97285	0.20057	6.47484
0.97454	0.20109	6.48802
0.97623	0.20161	6.50119
0.97792	0.20213	6.51436
0.97961	0.20265	6.52752
0.98130	0.20318	6.54068
0.98299	0.20371	6.55383
0.98468	0.20423	6.56698
0.98637	0.20476	6.58012
0.98806	0.20530	6.59325
0.98975	0.20583	6.60638
0.99144	0.20637	6.61951
0.99313	0.20690	6.63263
0.99482	0.20744	6.64574
0.99651	0.20798	6.65885
0.99820	0.20853	6.67195
0.99989	0.20907	6.68505
1.00158	0.20961	6.69815
1.00327	0.21016	6.71124
1.00496	0.21071	6.72432
1.00665	0.21126	6.73740
1.00834	0.21181	6.75047
1.01003	0.21237	6.76354
1.01172	0.21292	6.77661
1.01341	0.21348	6.78967
1.01509	0.21404	6.80272
1.01678	0.21460	6.81577
1.01847	0.21516	6.82882
1.02016	0.21572	6.84186
1.02185	0.21629	6.85489
1.02354	0.21685	6.86793
1.02523	0.21742	6.88095
1.02692	0.21799	6.89398
1.02861	0.21856	6.90699
1.03030	0.21913	6.92001
1.03199	0.21971	6.93302
1.03368	0.22028	6.94602
1.03537	0.22086	6.95902
1.03706	0.22144	6.97202
1.03875	0.22202	6.98501
1.04044	0.22260	6.99800
1.04213	0.22318	7.01098
1.04382	0.22377	7.02396
1.04551	0.22436	7.03694
1.04720	0.22494	7.04991

File: dmref/data/au_68K.txt
Refractive index of gold at +68K
lambda [um]	n	k
0.55043	0.34694	2.48606
0.55212	0.33859	2.51376
0.55381	0.33066	2.54106
0.55550	0.32313	2.56799
0.55719	0.31598	2.59455
0.55888	0.30917	2.62075
0.56057	0.30269	2.64662
0.56225	0.29651	2.67215
0.56394	0.29063	2.69736
0.56563	0.28502	2.72227
0.56732	0.27966	2.74687
0.56901	0.27454	2.77119
0.57070	0.26966	2.79523
0.57239	0.26498	2.81900
0.57408	0.26051	2.84251
0.57577	0.25624	2.86576
0.57746	0.25214	2.88878
0.57915	0.24822	2.91156
0.58084	0.24446	2.93411
0.58253	0.24085	2.95644
0.58422	0.23740	2.97856
0.58591	0.23408	3.00047
0.58760	0.23089	3.02218
0.58929	0.22784	3.04369
0.59098	0.22490	3.06502
0.59267	0.22208	3.08617
0.59436	0.21936	3.10714
0.59605	0.21676	3.12794
0.59774	0.21425	3.14858
0.59943	0.21184	3.16905
0.60112	0.20951	3.18937
0.60281	0.20728	3.20953
0.60450	0.20513	3.22955
0.60619	0.20306	3.24943
0.60788	0.20107	3.26917
0.60957	0.19914	3.28877
0.61126	0.19729	3.30824
0.61295	0.19551	3.32759
0.61464	0.19379	3.34681
0.61633	0.19214	3.36591
0.61801	0.19054	3.38489
0.61970	0.18900	3.40376
0.62139	0.18752	3.42252
0.62308	0.18609	3.44116
0.62477	0.18471	3.45971
0.62646	0.18338	3.47815
0.62815	0.18210	3.49649
0.62984	0.18086	3.51473
0.63153	0.17967	3.53288
0.63322	0.17852	3.55094
0.63491	0.17742	3.56890
0.63660	0.17635	3.58678
0.63829	0.17532	3.60457
0.63998	0.17433	3.62228
0.64167	0.17337	3.63991
0.64336	0.17245	3.65745
0.64505	0.17156	3.67492
0.64674	0.17070	3.69231
0.64843	0.16988	3.70963
0.65012	0.16908	3.72687
0.65181	0.16832	3.74405
0.65350	0.16758	3.76115
0.65519	0.16687	3.77818
0.65688	0.16619	3.79515
0.65857	0.16553	3.81206
0.66026	0.16490	3.82890
0.66195	0.16429	3.84568
0.66364	0.16371	3.86239
0.66533	0.16315	3.87905
0.66702	0.16261	3.89565
0.66871	0.16209	3.91219
0.67040	0.16160	3.92868
0.67209	0.16112	3.94511
0.67378	0.16067	3.96149
0.67546	0.16023	3.97781
0.67715	0.15982	3.99409
0.67884	0.15942	4.01031
0.68053	0.15904	4.02648
0.68222	0.15868	4.04261
0.68391	0.15833	4.05868
0.68560	0.15800	4.07471
0.68729	0.15769	4.09070
0.68898	0.15739	4.10664
0.69067	0.15711	4.12254
0.69236	0.15684	4.13839
0.69405	0.15659	4.15420
0.69574	0.15635	4.16997
0.69743	0.15612	4.18570
0.69912	0.15591	4.20139
0.70081	0.15571	4.21703
0.70250	0.15552	4.23264
0.70419	0.15535	4.24822
0.70588	0.15519	4.26375
0.70757	0.15504	4.27925
0.70926	0.15490	4.29471
0.71095	0.15478	4.31014
0.71264	0.15466	4.32553
0.71433	0.15456	4.34089
0.71602	0.15446	4.35621
0.71771	0.15438	4.37150
0.71940	0.15431	4.38676
0.72109	0.15425	4.40199
0.72278	0.15419	4.41719
0.72447	0.15415	4.43235
0.72616	0.15412	4.44749
0.72785	0.15409	4.46259
0.72954	0.15407	4.47767
0.73122	0.15407	4.49271
0.73291	0.15407	4.50773
0.73460	0.15408	4.52272
0.73629	0.15410	4.53768
0.73798	0.15412	4.55262
0.73967	0.15416	4.56753
0.74136	0.15420	4.58241
0.74305	0.15425	4.59727
0.74474	0.15431	4.61210
0.74643	0.15437	4.62690
0.74812	0.15445	4.64168
0.74981	0.15452	4.65644
0.75150	0.15461	4.67117
0.75319	0.15470	4.68588
0.75488	0.15480	4.70057
0.75657	0.15491	4.71523
0.75826	0.15502	4.72987
0.75995	0.15514	4.74449
0.76164	0.15527	4.75909
0.76333	0.15540	4.77366
0.76502	0.15554	4.78822
0.76671	0.15568	4.80275
0.76840	0.15583	4.81726
0.77009	0.15599	4.83175
0.77178	0.15615	4.84622
0.77347	0.15631	4.86067
0.77516	0.15648	4.87511
0.77685	0.15666	4.88952
0.77854	0.15684	4.90391
0.78023	0.15703	4.91828
0.78192	0.15723	4.93264
0.78361	0.15742	4.94698
0.78530	0.15763	4.96130
0.78699	0.15784	4.97560
0.78867	0.15805	4.98988
0.79036	0.15827	5.00415
0.79205	0.15849	5.01840
0.79374	0.15872	5.03263
0.79543	0.15895	5.04685
0.79712	0.15918	5.06105
0.79881	0.15942	5.07523
0.80050	0.15967	5.08940
0.80219	0.15992	5.10355
0.80388	0.16017	5.11768
0.80557	0.16043	5.13180
0.80726	0.16069	5.14591
0.80895	0.16096	5.16000
0.81064	0.16123	5.17407
0.81233	0.16150	5.18813
0.81402	0.16178	5.20218
0.81571	0.16206	5.21621
0.81740	0.16235	5.23022
0.81909	0.16264	5.24423
0.82078	0.16293	5.25822
0.82247	0.16323	5.27219
0.82416	0.16353	5.28615
0.82585	0.16383	5.30010
0.82754	0.16414	5.31404
0.82923	0.16445	5.32796
0.83092	0.16477	5.34187
0.83261	0.16508	5.35576
0.83430	0.16541	5.36965
0.83599	0.16573	5.38352
0.83768	0.16606	5.39738
0.83937	0.16639	5.41122
0.84106	0.16673	5.42506
0.84275	0.16706	5.43888
0.84443	0.16740	5.45269
0.84612	0.16775	5.46649
0.84781	0.16810	5.48028
0.84950	0.16845	5.49405
0.85119	0.16880	5.50782
0.85288	0.16916	5.52157
0.85457	0.16952	5.53531
0.85626	0.16988	5.54905
0.85795	0.17024	5.56277
0.85964	0.17061	5.57648
0.86133	0.17098	5.59018
0.86302	0.17136	5.60386
0.86471	0.17173	5.61754
0.86640	0.17211	5.63121
0.86809	0.17250	5.64487
0.86978	0.17288	5.65852
0.87147	0.17327	5.67216
0.87316	0.17366	5.68579
0.87485	0.17405	5.69940
0.87654	0.17445	5.71301
0.87823	0.17485	5.72661
0.87992	0.17525	5.74020
0.88161	0.17565	5.75378
0.88330	0.17606	5.76735
0.88499	0.17647	5.78092
0.88668	0.17688	5.79447
0.88837	0.17729	5.80801
0.89006	0.17771	5.82155
0.89175	0.17812	5.83508
0.89344	0.17854	5.84859
0.89513	0.17897	5.86210
0.89682	0.17939	5.87560
0.89851	0.17982	5.88910
0.90020	0.18025	5.90258
0.90188	0.18068	5.91606
0.90357	0.18112	5.92952
0.90526	0.18156	5.94298
0.90695	0.18200	5.95643
0.90864	0.18244	5.96988
0.91033	0.18288	5.98331
0.91202	0.18333	5.99674
0.91371	0.18378	6.01016
0.91540	0.18423	6.02357
0.91709	0.18468	6.03697
0.91878	0.18513	6.05037
0.92047	0.18559	6.06376
0.92216	0.18605	6.07714
0.92385	0.18651	6.09051
0.92554	0.18697	6.10388
0.92723	0.18744	6.11724
0.92892	0.18791	6.13059
0.93061	0.18838	6.14394
0.93230	0.18885	6.15728
0.93399	0.18932	6.17061
0.93568	0.18980	6.18393
0.93737	0.19027	6.19725
0.93906	0.19075	6.21056
0.94075	0.19124	6.22387
0.94244	0.19172	6.23716
0.94413	0.19220	6.25045
0.94582	0.19269	6.26374
0.94751	0.19318	6.27702
0.94920	0.19367	6.29029
0.95089	0.19417	6.30355
0.95258	0.19466	6.31681
0.95427	0.19516	6.33006
0.95596	0.19566	6.34331
0.95764	0.19616	6.35655
0.95933	0.19666	6.36978
0.96102	0.19716	6.38301
0.96271	0.19767	6.39623
0.96440	0.19818	6.40945
0.96609	0.19869	6.42266
0.96778	0.19920	6.43586
0.96947	0.19971	6.44906
0.97116	0.20023	6.46225
0.97285	0.20075	6.47544
0.97454	0.20126	6.48862
0.97623	0.20179	6.50179
0.97792	0.20231	6.51496
0.97961	0.20283	6.52812
0.98130	0.20336	6.54128
0.98299	0.20389	6.55444
0.98468	0.20441	6.56758
0.98637	0.20495	6.58072
0.98806	0.20548	6.59386
0.98975	0.20601	6.60699
0.99144	0.20655	6.62012
0.99313	0.20709	6.63324
0.99482	0.20763	6.64635
0.99651	0.20817	6.65947
0.99820	0.20871	6.67257
0.99989	0.20925	6.68567
1.00158	0.20980	6.69877
1.00327	0.21035	6.71186
1.00496	0.21090	6.72494
1.00665	0.21145	6.73802
1.00834	0.21200	6.75110
1.01003	0.21256	6.76417
1.01172	0.21311	6.77724
1.01341	0.21367	6.79030
1.01509	0.21423	6.80335
1.01678	0.21479	6.81640
1.01847	0.21535	6.82945
1.02016	0.21591	6.84249
1.02185	0.21648	6.85553
1.02354	0.21705	6.86857
1.02523	0.21762	6.88159
1.02692	0.21819	6.89462
1.02861	0.21876	6.90764
1.03030	0.21933	6.92065
1.03199	0.21990	6.93366
1.03368	0.22048	6.94667
1.03537	0.22106	6.95967
1.03706	0.22164	6.97267
1.03875	0.22222	6.98566
1.04044	0.22280	6.99865
1.04213	0.22338	7.01164
1.04382	0.22397	7.02462
1.04551	0.22456	7.03760
1.04720	0.22515	7.05057

File: dmref/data/au_69K.txt
Refractive index of gold at +69K
lambda [um]	n	k
0.55043	0.34714	2.48631
0.55212	0.33878	2.51401
0.55381	0.33085	2.54131
0.55550	0.32332	2.56823
0.55719	0.31615	2.59479
0.55888	0.30934	2.62100
0.56057	0.30286	2.64686
0.56225	0.29668	2.67240
0.56394	0.29079	2.69761
0.56563	0.28517	2.72251
0.56732	0.27981	2.74712
0.56901	0.27470	2.77144
0.57070	0.26981	2.79548
0.57239	0.26513	2.81925
0.57408	0.26066	2.84276
0.57577	0.25638	2.86602
0.57746	0.25228	2.88903
0.57915	0.24835	2.91181
0.58084	0.24459	2.93436
0.58253	0.24099	2.95670
0.58422	0.23753	2.97881
0.58591	0.23421	3.00072
0.58760	0.23102	3.02244
0.58929	0.22796	3.04395
0.59098	0.22502	3.06529
0.59267	0.22220	3.08643
0.59436	0.21949	3.10741
0.59605	0.21688	3.12821
0.59774	0.21437	3.14884
0.59943	0.21195	3.16932
0.60112	0.20963	3.18964
0.60281	0.20740	3.20981
0.60450	0.20524	3.22983
0.60619	0.20317	3.24970
0.60788	0.20118	3.26944
0.60957	0.19926	3.28905
0.61126	0.19740	3.30852
0.61295	0.19562	3.32786
0.61464	0.19390	3.34709
0.61633	0.19225	3.36619
0.61801	0.19065	3.38517
0.61970	0.18911	3.40404
0.62139	0.18763	3.42280
0.62308	0.18620	3.44145
0.62477	0.18482	3.46000
0.62646	0.18349	3.47844
0.62815	0.18221	3.49678
0.62984	0.18097	3.51503
0.63153	0.17978	3.53318
0.63322	0.17863	3.55123
0.63491	0.17752	3.56920
0.63660	0.17645	3.58708
0.63829	0.17542	3.60487
0.63998	0.17443	3.62258
0.64167	0.17347	3.64021
0.64336	0.17255	3.65776
0.64505	0.17166	3.67522
0.64674	0.17080	3.69262
0.64843	0.16998	3.70994
0.65012	0.16918	3.72718
0.65181	0.16842	3.74436
0.65350	0.16768	3.76146
0.65519	0.16697	3.77850
0.65688	0.16629	3.79547
0.65857	0.16563	3.81237
0.66026	0.16500	3.82921
0.66195	0.16440	3.84599
0.66364	0.16381	3.86271
0.66533	0.16325	3.87937
0.66702	0.16271	3.89597
0.66871	0.16220	3.91252
0.67040	0.16170	3.92900
0.67209	0.16123	3.94544
0.67378	0.16077	3.96182
0.67546	0.16034	3.97814
0.67715	0.15992	3.99442
0.67884	0.15952	4.01064
0.68053	0.15914	4.02682
0.68222	0.15878	4.04294
0.68391	0.15843	4.05902
0.68560	0.15811	4.07505
0.68729	0.15779	4.09104
0.68898	0.15749	4.10698
0.69067	0.15721	4.12288
0.69236	0.15694	4.13873
0.69405	0.15669	4.15455
0.69574	0.15645	4.17032
0.69743	0.15623	4.18605
0.69912	0.15602	4.20174
0.70081	0.15582	4.21739
0.70250	0.15563	4.23300
0.70419	0.15546	4.24857
0.70588	0.15530	4.26411
0.70757	0.15515	4.27961
0.70926	0.15501	4.29507
0.71095	0.15489	4.31050
0.71264	0.15477	4.32589
0.71433	0.15467	4.34125
0.71602	0.15457	4.35658
0.71771	0.15449	4.37187
0.71940	0.15442	4.38713
0.72109	0.15436	4.40236
0.72278	0.15430	4.41756
0.72447	0.15426	4.43273
0.72616	0.15423	4.44786
0.72785	0.15420	4.46297
0.72954	0.15419	4.47805
0.73122	0.15418	4.49309
0.73291	0.15418	4.50811
0.73460	0.15419	4.52310
0.73629	0.15421	4.53807
0.73798	0.15424	4.55301
0.73967	0.15427	4.56792
0.74136	0.15431	4.58280
0.74305	0.15437	4.59766
0.74474	0.15442	4.61249
0.74643	0.15449	4.62730
0.74812	0.15456	4.64208
0.74981	0.15464	4.65684
0.75150	0.15473	4.67157
0.75319	0.15482	4.68628
0.75488	0.15492	4.70097
0.75657	0.15503	4.71564
0.75826	0.15514	4.73028
0.75995	0.15526	4.74490
0.76164	0.15539	4.75950
0.76333	0.15552	4.77407
0.76502	0.15566	4.78863
0.76671	0.15580	4.80316
0.76840	0.15595	4.81768
0.77009	0.15611	4.83217
0.77178	0.15627	4.84664
0.77347	0.15643	4.86109
0.77516	0.15661	4.87553
0.77685	0.15678	4.88994
0.77854	0.15697	4.90434
0.78023	0.15716	4.91871
0.78192	0.15735	4.93307
0.78361	0.15755	4.94741
0.78530	0.15775	4.96173
0.78699	0.15796	4.97603
0.78867	0.15817	4.99032
0.79036	0.15839	5.00459
0.79205	0.15861	5.01884
0.79374	0.15884	5.03307
0.79543	0.15907	5.04729
0.79712	0.15931	5.06149
0.79881	0.15955	5.07567
0.80050	0.15980	5.08984
0.80219	0.16005	5.10399
0.80388	0.16030	5.11813
0.80557	0.16056	5.13225
0.80726	0.16082	5.14636
0.80895	0.16109	5.16045
0.81064	0.16136	5.17453
0.81233	0.16163	5.18859
0.81402	0.16191	5.20263
0.81571	0.16219	5.21667
0.81740	0.16248	5.23069
0.81909	0.16277	5.24469
0.82078	0.16306	5.25868
0.82247	0.16336	5.27266
0.82416	0.16366	5.28662
0.82585	0.16397	5.30057
0.82754	0.16428	5.31451
0.82923	0.16459	5.32843
0.83092	0.16490	5.34234
0.83261	0.16522	5.35624
0.83430	0.16554	5.37012
0.83599	0.16587	5.38400
0.83768	0.16620	5.39786
0.83937	0.16653	5.41170
0.84106	0.16686	5.42554
0.84275	0.16720	5.43936
0.84443	0.16754	5.45318
0.84612	0.16789	5.46698
0.84781	0.16824	5.48077
0.84950	0.16859	5.49454
0.85119	0.16894	5.50831
0.85288	0.16930	5.52207
0.85457	0.16966	5.53581
0.85626	0.17002	5.54954
0.85795	0.17039	5.56327
0.85964	0.17076	5.57698
0.86133	0.17113	5.59068
0.86302	0.17150	5.60437
0.86471	0.17188	5.61805
0.86640	0.17226	5.63172
0.86809	0.17264	5.64538
0.86978	0.17303	5.65903
0.87147	0.17342	5.67267
0.87316	0.17381	5.68630
0.87485	0.17420	5.69992
0.87654	0.17460	5.71353
0.87823	0.17500	5.72713
0.87992	0.17540	5.74072
0.88161	0.17580	5.75430
0.88330	0.17621	5.76788
0.88499	0.17662	5.78144
0.88668	0.17703	5.79500
0.88837	0.17744	5.80854
0.89006	0.17786	5.82208
0.89175	0.17828	5.83561
0.89344	0.17870	5.84913
0.89513	0.17912	5.86264
0.89682	0.17955	5.87614
0.89851	0.17998	5.88963
0.90020	0.18041	5.90312
0.90188	0.18084	5.91660
0.90357	0.18128	5.93006
0.90526	0.18171	5.94352
0.90695	0.18215	5.95698
0.90864	0.18260	5.97042
0.91033	0.18304	5.98386
0.91202	0.18349	5.99729
0.91371	0.18394	6.01071
0.91540	0.18439	6.02412
0.91709	0.18484	6.03753
0.91878	0.18530	6.05093
0.92047	0.18575	6.06432
0.92216	0.18621	6.07770
0.92385	0.18667	6.09107
0.92554	0.18714	6.10444
0.92723	0.18760	6.11780
0.92892	0.18807	6.13116
0.93061	0.18854	6.14451
0.93230	0.18901	6.15785
0.93399	0.18949	6.17118
0.93568	0.18996	6.18450
0.93737	0.19044	6.19782
0.93906	0.19092	6.21114
0.94075	0.19140	6.22444
0.94244	0.19189	6.23774
0.94413	0.19237	6.25103
0.94582	0.19286	6.26432
0.94751	0.19335	6.27760
0.94920	0.19384	6.29087
0.95089	0.19434	6.30414
0.95258	0.19483	6.31740
0.95427	0.19533	6.33065
0.95596	0.19583	6.34390
0.95764	0.19633	6.35714
0.95933	0.19683	6.37037
0.96102	0.19734	6.38360
0.96271	0.19785	6.39683
0.96440	0.19836	6.41004
0.96609	0.19887	6.42325
0.96778	0.19938	6.43646
0.96947	0.19989	6.44966
0.97116	0.20041	6.46285
0.97285	0.20093	6.47604
0.97454	0.20144	6.48922
0.97623	0.20197	6.50240
0.97792	0.20249	6.51557
0.97961	0.20301	6.52874
0.98130	0.20354	6.54190
0.98299	0.20407	6.55505
0.98468	0.20460	6.56820
0.98637	0.20513	6.58134
0.98806	0.20566	6.59448
0.98975	0.20620	6.60761
0.99144	0.20673	6.62074
0.99313	0.20727	6.63386
0.99482	0.20781	6.64698
0.99651	0.20835	6.66009
0.99820	0.20890	6.67320
0.99989	0.20944	6.68630
1.00158	0.20999	6.69940
1.00327	0.21054	6.71249
1.00496	0.21109	6.72558
1.00665	0.21164	6.73866
1.00834	0.21219	6.75174
1.01003	0.21275	6.76481
1.01172	0.21330	6.77788
1.01341	0.21386	6.79094
1.01509	0.21442	6.80400
1.01678	0.21498	6.81705
1.01847	0.21555	6.83010
1.02016	0.21611	6.84314
1.02185	0.21668	6.85618
1.02354	0.21724	6.86922
1.02523	0.21781	6.88225
1.02692	0.21838	6.89527
1.02861	0.21896	6.90829
1.03030	0.21953	6.92131
1.03199	0.22010	6.93432
1.03368	0.22068	6.94733
1.03537	0.22126	6.96034
1.03706	0.22184	6.97333
1.03875	0.22242	6.98633
1.04044	0.22300	6.99932
1.04213	0.22359	7.01231
1.04382	0.22417	7.02529
1.04551	0.22476	7.03827
1.04720	0.22535	7.05124

File: dmref/data/au_6K.txt
Refractive index of gold at +6K
lambda [um]	n	k
0.55043	0.33329	2.48484
0.55212	0.32499	2.51255
0.55381	0.31711	2.53986
0.55550	0.30964	2.56678
0.55719	0.30255	2.59333
0.55888	0.29580	2.61952
0.56057	0.28939	2.64536
0.56225	0.28329	2.67086
0.56394	0.27747	2.69603
0.56563	0.27193	2.72090
0.56732	0.26665	2.74545
0.56901	0.26161	2.76972
0.57070	0.25680	2.79370
0.57239	0.25220	2.81741
0.57408	0.24780	2.84086
0.57577	0.24360	2.86405
0.57746	0.23958	2.88700
0.57915	0.23573	2.90971
0.58084	0.23204	2.93219
0.58253	0.22851	2.95444
0.58422	0.22512	2.97648
0.58591	0.22187	2.99831
0.58760	0.21875	3.01995
0.58929	0.21576	3.04138
0.59098	0.21289	3.06263
0.59267	0.21013	3.08370
0.59436	0.20748	3.10458
0.59605	0.20494	3.12530
0.59774	0.20249	3.14585
0.59943	0.20014	3.16624
0.60112	0.19787	3.18647
0.60281	0.19570	3.20655
0.60450	0.19360	3.22649
0.60619	0.19159	3.24628
0.60788	0.18964	3.26593
0.60957	0.18777	3.28544
0.61126	0.18597	3.30483
0.61295	0.18424	3.32409
0.61464	0.18257	3.34322
0.61633	0.18096	3.36224
0.61801	0.17941	3.38113
0.61970	0.17791	3.39992
0.62139	0.17647	3.41859
0.62308	0.17509	3.43715
0.62477	0.17375	3.45561
0.62646	0.17246	3.47397
0.62815	0.17121	3.49223
0.62984	0.17001	3.51039
0.63153	0.16886	3.52845
0.63322	0.16774	3.54643
0.63491	0.16667	3.56431
0.63660	0.16563	3.58211
0.63829	0.16464	3.59982
0.63998	0.16367	3.61744
0.64167	0.16275	3.63499
0.64336	0.16185	3.65246
0.64505	0.16099	3.66985
0.64674	0.16016	3.68716
0.64843	0.15936	3.70440
0.65012	0.15859	3.72156
0.65181	0.15785	3.73866
0.65350	0.15714	3.75569
0.65519	0.15645	3.77265
0.65688	0.15579	3.78954
0.65857	0.15515	3.80637
0.66026	0.15454	3.82314
0.66195	0.15395	3.83984
0.66364	0.15338	3.85649
0.66533	0.15284	3.87307
0.66702	0.15232	3.88960
0.66871	0.15182	3.90607
0.67040	0.15134	3.92248
0.67209	0.15088	3.93884
0.67378	0.15043	3.95515
0.67546	0.15001	3.97141
0.67715	0.14961	3.98761
0.67884	0.14922	4.00377
0.68053	0.14885	4.01987
0.68222	0.14850	4.03593
0.68391	0.14816	4.05194
0.68560	0.14784	4.06791
0.68729	0.14753	4.08383
0.68898	0.14724	4.09970
0.69067	0.14697	4.11553
0.69236	0.14671	4.13132
0.69405	0.14646	4.14707
0.69574	0.14622	4.16278
0.69743	0.14600	4.17844
0.69912	0.14579	4.19407
0.70081	0.14560	4.20966
0.70250	0.14542	4.22520
0.70419	0.14524	4.24072
0.70588	0.14509	4.25619
0.70757	0.14494	4.27163
0.70926	0.14480	4.28703
0.71095	0.14467	4.30240
0.71264	0.14456	4.31773
0.71433	0.14445	4.33303
0.71602	0.14436	4.34830
0.71771	0.14428	4.36354
0.71940	0.14420	4.37874
0.72109	0.14414	4.39391
0.72278	0.14408	4.40905
0.72447	0.14403	4.42416
0.72616	0.14399	4.43924
0.72785	0.14397	4.45429
0.72954	0.14394	4.46931
0.73122	0.14393	4.48430
0.73291	0.14393	4.49927
0.73460	0.14393	4.51420
0.73629	0.14394	4.52911
0.73798	0.14396	4.54400
0.73967	0.14399	4.55885
0.74136	0.14403	4.57368
0.74305	0.14407	4.58849
0.74474	0.14412	4.60327
0.74643	0.14417	4.61802
0.74812	0.14424	4.63275
0.74981	0.14431	4.64746
0.75150	0.14438	4.66215
0.75319	0.14447	4.67681
0.75488	0.14456	4.69144
0.75657	0.14465	4.70606
0.75826	0.14475	4.72065
0.75995	0.14486	4.73522
0.76164	0.14498	4.74977
0.76333	0.14510	4.76430
0.76502	0.14522	4.77880
0.76671	0.14535	4.79329
0.76840	0.14549	4.80775
0.77009	0.14563	4.82220
0.77178	0.14578	4.83662
0.77347	0.14593	4.85103
0.77516	0.14609	4.86542
0.77685	0.14625	4.87978
0.77854	0.14642	4.89413
0.78023	0.14660	4.90846
0.78192	0.14677	4.92277
0.78361	0.14696	4.93707
0.78530	0.14714	4.95134
0.78699	0.14734	4.96560
0.78867	0.14753	4.97984
0.79036	0.14773	4.99407
0.79205	0.14794	5.00827
0.79374	0.14815	5.02246
0.79543	0.14836	5.03664
0.79712	0.14858	5.05079
0.79881	0.14881	5.06494
0.80050	0.14903	5.07906
0.80219	0.14927	5.09317
0.80388	0.14950	5.10727
0.80557	0.14974	5.12135
0.80726	0.14998	5.13541
0.80895	0.15023	5.14946
0.81064	0.15048	5.16349
0.81233	0.15074	5.17751
0.81402	0.15099	5.19152
0.81571	0.15126	5.20551
0.81740	0.15152	5.21949
0.81909	0.15179	5.23345
0.82078	0.15206	5.24740
0.82247	0.15234	5.26134
0.82416	0.15262	5.27526
0.82585	0.15290	5.28917
0.82754	0.15319	5.30307
0.82923	0.15348	5.31695
0.83092	0.15377	5.33083
0.83261	0.15407	5.34468
0.83430	0.15437	5.35853
0.83599	0.15467	5.37237
0.83768	0.15497	5.38619
0.83937	0.15528	5.40000
0.84106	0.15560	5.41380
0.84275	0.15591	5.42758
0.84443	0.15623	5.44136
0.84612	0.15655	5.45512
0.84781	0.15687	5.46887
0.84950	0.15720	5.48261
0.85119	0.15753	5.49634
0.85288	0.15786	5.51006
0.85457	0.15820	5.52377
0.85626	0.15853	5.53746
0.85795	0.15887	5.55115
0.85964	0.15922	5.56483
0.86133	0.15956	5.57849
0.86302	0.15991	5.59215
0.86471	0.16026	5.60579
0.86640	0.16062	5.61943
0.86809	0.16097	5.63305
0.86978	0.16133	5.64666
0.87147	0.16169	5.66027
0.87316	0.16206	5.67386
0.87485	0.16243	5.68745
0.87654	0.16279	5.70103
0.87823	0.16317	5.71459
0.87992	0.16354	5.72815
0.88161	0.16392	5.74170
0.88330	0.16430	5.75524
0.88499	0.16468	5.76877
0.88668	0.16506	5.78229
0.88837	0.16545	5.79580
0.89006	0.16583	5.80930
0.89175	0.16622	5.82280
0.89344	0.16662	5.83628
0.89513	0.16701	5.84976
0.89682	0.16741	5.86323
0.89851	0.16781	5.87669
0.90020	0.16821	5.89014
0.90188	0.16861	5.90359
0.90357	0.16902	5.91703
0.90526	0.16943	5.93045
0.90695	0.16984	5.94387
0.90864	0.17025	5.95729
0.91033	0.17066	5.97069
0.91202	0.17108	5.98409
0.91371	0.17150	5.99748
0.91540	0.17192	6.01086
0.91709	0.17234	6.02423
0.91878	0.17277	6.03760
0.92047	0.17319	6.05096
0.92216	0.17362	6.06431
0.92385	0.17405	6.07765
0.92554	0.17449	6.09099
0.92723	0.17492	6.10432
0.92892	0.17536	6.11765
0.93061	0.17579	6.13096
0.93230	0.17624	6.14427
0.93399	0.17668	6.15757
0.93568	0.17712	6.17087
0.93737	0.17757	6.18416
0.93906	0.17802	6.19744
0.94075	0.17846	6.21072
0.94244	0.17892	6.22398
0.94413	0.17937	6.23725
0.94582	0.17982	6.25050
0.94751	0.18028	6.26375
0.94920	0.18074	6.27699
0.95089	0.18120	6.29023
0.95258	0.18166	6.30346
0.95427	0.18213	6.31669
0.95596	0.18259	6.32990
0.95764	0.18306	6.34312
0.95933	0.18353	6.35632
0.96102	0.18400	6.36952
0.96271	0.18447	6.38272
0.96440	0.18495	6.39591
0.96609	0.18543	6.40909
0.96778	0.18590	6.42226
0.96947	0.18638	6.43544
0.97116	0.18686	6.44860
0.97285	0.18735	6.46176
0.97454	0.18783	6.47491
0.97623	0.18832	6.48806
0.97792	0.18881	6.50120
0.97961	0.18929	6.51434
0.98130	0.18979	6.52747
0.98299	0.19028	6.54060
0.98468	0.19077	6.55372
0.98637	0.19127	6.56684
0.98806	0.19177	6.57995
0.98975	0.19227	6.59305
0.99144	0.19277	6.60615
0.99313	0.19327	6.61925
0.99482	0.19377	6.63234
0.99651	0.19428	6.64542
0.99820	0.19479	6.65850
0.99989	0.19529	6.67158
1.00158	0.19580	6.68465
1.00327	0.19632	6.69771
1.00496	0.19683	6.71077
1.00665	0.19734	6.72383
1.00834	0.19786	6.73688
1.01003	0.19838	6.74992
1.01172	0.19890	6.76296
1.01341	0.19942	6.77600
1.01509	0.19994	6.78903
1.01678	0.20046	6.80206
1.01847	0.20099	6.81508
1.02016	0.20151	6.82810
1.02185	0.20204	6.84111
1.02354	0.20257	6.85412
1.02523	0.20310	6.86712
1.02692	0.20364	6.88012
1.02861	0.20417	6.89312
1.03030	0.20471	6.90611
1.03199	0.20524	6.91909
1.03368	0.20578	6.93208
1.03537	0.20632	6.94505
1.03706	0.20686	6.95803
1.03875	0.20740	6.97100
1.04044	0.20795	6.98396
1.04213	0.20849	6.99692
1.04382	0.20904	7.00988
1.04551	0.20959	7.02283
1.04720	0.21014	7.03578
