Repository: MasielloGroup/MasielloGroupWebsite

## Welcome to the Masiello Group Website Repository

This website is built with [Quarto](https://quarto.org), an open source scientific and technical publishing system.

Note: the `_utils` directory contains helper scripts used when migrating from Wowchemy / Hugo Academic to Quarto.

File: dmref/data/au_70K.txt
Refractive index of gold at +70K
lambda [um]	n	k
0.55043	0.34737	2.48654
0.55212	0.33901	2.51423
0.55381	0.33107	2.54154
0.55550	0.32353	2.56846
0.55719	0.31636	2.59502
0.55888	0.30954	2.62123
0.56057	0.30305	2.64710
0.56225	0.29687	2.67263
0.56394	0.29097	2.69784
0.56563	0.28535	2.72275
0.56732	0.27999	2.74736
0.56901	0.27487	2.77168
0.57070	0.26997	2.79572
0.57239	0.26529	2.81949
0.57408	0.26082	2.84300
0.57577	0.25653	2.86626
0.57746	0.25243	2.88928
0.57915	0.24850	2.91206
0.58084	0.24474	2.93461
0.58253	0.24113	2.95694
0.58422	0.23767	2.97906
0.58591	0.23435	3.00098
0.58760	0.23116	3.02269
0.58929	0.22810	3.04421
0.59098	0.22516	3.06554
0.59267	0.22233	3.08669
0.59436	0.21962	3.10767
0.59605	0.21701	3.12847
0.59774	0.21450	3.14911
0.59943	0.21208	3.16958
0.60112	0.20976	3.18990
0.60281	0.20752	3.21007
0.60450	0.20537	3.23009
0.60619	0.20329	3.24997
0.60788	0.20130	3.26971
0.60957	0.19938	3.28932
0.61126	0.19752	3.30879
0.61295	0.19574	3.32814
0.61464	0.19402	3.34736
0.61633	0.19236	3.36647
0.61801	0.19077	3.38545
0.61970	0.18923	3.40432
0.62139	0.18774	3.42308
0.62308	0.18631	3.44173
0.62477	0.18493	3.46028
0.62646	0.18360	3.47873
0.62815	0.18232	3.49707
0.62984	0.18108	3.51532
0.63153	0.17989	3.53347
0.63322	0.17874	3.55153
0.63491	0.17763	3.56950
0.63660	0.17656	3.58738
0.63829	0.17553	3.60517
0.63998	0.17454	3.62288
0.64167	0.17358	3.64051
0.64336	0.17266	3.65806
0.64505	0.17177	3.67553
0.64674	0.17091	3.69292
0.64843	0.17009	3.71024
0.65012	0.16929	3.72749
0.65181	0.16853	3.74467
0.65350	0.16779	3.76177
0.65519	0.16708	3.77881
0.65688	0.16640	3.79578
0.65857	0.16574	3.81269
0.66026	0.16511	3.82953
0.66195	0.16450	3.84631
0.66364	0.16392	3.86303
0.66533	0.16336	3.87970
0.66702	0.16282	3.89630
0.66871	0.16231	3.91284
0.67040	0.16181	3.92933
0.67209	0.16134	3.94577
0.67378	0.16088	3.96215
0.67546	0.16045	3.97847
0.67715	0.16003	3.99475
0.67884	0.15963	4.01098
0.68053	0.15925	4.02715
0.68222	0.15889	4.04328
0.68391	0.15854	4.05936
0.68560	0.15821	4.07540
0.68729	0.15790	4.09138
0.68898	0.15760	4.10733
0.69067	0.15732	4.12323
0.69236	0.15705	4.13908
0.69405	0.15680	4.15490
0.69574	0.15656	4.17067
0.69743	0.15634	4.18640
0.69912	0.15613	4.20209
0.70081	0.15593	4.21774
0.70250	0.15574	4.23336
0.70419	0.15557	4.24893
0.70588	0.15541	4.26447
0.70757	0.15526	4.27997
0.70926	0.15512	4.29544
0.71095	0.15500	4.31087
0.71264	0.15488	4.32626
0.71433	0.15478	4.34162
0.71602	0.15469	4.35695
0.71771	0.15460	4.37225
0.71940	0.15453	4.38751
0.72109	0.15447	4.40274
0.72278	0.15442	4.41794
0.72447	0.15437	4.43311
0.72616	0.15434	4.44824
0.72785	0.15432	4.46335
0.72954	0.15430	4.47843
0.73122	0.15430	4.49348
0.73291	0.15430	4.50850
0.73460	0.15431	4.52349
0.73629	0.15433	4.53846
0.73798	0.15435	4.55340
0.73967	0.15439	4.56831
0.74136	0.15443	4.58320
0.74305	0.15448	4.59805
0.74474	0.15454	4.61289
0.74643	0.15461	4.62770
0.74812	0.15468	4.64248
0.74981	0.15476	4.65724
0.75150	0.15485	4.67198
0.75319	0.15494	4.68669
0.75488	0.15504	4.70138
0.75657	0.15515	4.71605
0.75826	0.15526	4.73069
0.75995	0.15538	4.74531
0.76164	0.15551	4.75991
0.76333	0.15564	4.77449
0.76502	0.15578	4.78905
0.76671	0.15592	4.80358
0.76840	0.15607	4.81810
0.77009	0.15623	4.83259
0.77178	0.15639	4.84707
0.77347	0.15656	4.86152
0.77516	0.15673	4.87595
0.77685	0.15691	4.89037
0.77854	0.15709	4.90477
0.78023	0.15728	4.91914
0.78192	0.15748	4.93350
0.78361	0.15768	4.94784
0.78530	0.15788	4.96217
0.78699	0.15809	4.97647
0.78867	0.15830	4.99076
0.79036	0.15852	5.00503
0.79205	0.15874	5.01928
0.79374	0.15897	5.03352
0.79543	0.15920	5.04774
0.79712	0.15944	5.06194
0.79881	0.15968	5.07612
0.80050	0.15993	5.09029
0.80219	0.16018	5.10445
0.80388	0.16043	5.11859
0.80557	0.16069	5.13271
0.80726	0.16096	5.14682
0.80895	0.16122	5.16091
0.81064	0.16149	5.17499
0.81233	0.16177	5.18905
0.81402	0.16205	5.20310
0.81571	0.16233	5.21713
0.81740	0.16262	5.23115
0.81909	0.16291	5.24516
0.82078	0.16320	5.25915
0.82247	0.16350	5.27313
0.82416	0.16380	5.28710
0.82585	0.16411	5.30105
0.82754	0.16441	5.31498
0.82923	0.16473	5.32891
0.83092	0.16504	5.34282
0.83261	0.16536	5.35672
0.83430	0.16568	5.37061
0.83599	0.16601	5.38448
0.83768	0.16634	5.39834
0.83937	0.16667	5.41219
0.84106	0.16701	5.42603
0.84275	0.16735	5.43986
0.84443	0.16769	5.45367
0.84612	0.16803	5.46747
0.84781	0.16838	5.48126
0.84950	0.16873	5.49504
0.85119	0.16909	5.50881
0.85288	0.16944	5.52257
0.85457	0.16981	5.53631
0.85626	0.17017	5.55005
0.85795	0.17053	5.56377
0.85964	0.17090	5.57749
0.86133	0.17128	5.59119
0.86302	0.17165	5.60488
0.86471	0.17203	5.61856
0.86640	0.17241	5.63223
0.86809	0.17279	5.64590
0.86978	0.17318	5.65955
0.87147	0.17357	5.67319
0.87316	0.17396	5.68682
0.87485	0.17435	5.70044
0.87654	0.17475	5.71405
0.87823	0.17515	5.72766
0.87992	0.17555	5.74125
0.88161	0.17596	5.75483
0.88330	0.17636	5.76841
0.88499	0.17677	5.78197
0.88668	0.17718	5.79553
0.88837	0.17760	5.80908
0.89006	0.17802	5.82262
0.89175	0.17843	5.83615
0.89344	0.17886	5.84967
0.89513	0.17928	5.86318
0.89682	0.17971	5.87668
0.89851	0.18014	5.89018
0.90020	0.18057	5.90367
0.90188	0.18100	5.91714
0.90357	0.18144	5.93061
0.90526	0.18188	5.94408
0.90695	0.18232	5.95753
0.90864	0.18276	5.97098
0.91033	0.18320	5.98442
0.91202	0.18365	5.99785
0.91371	0.18410	6.01127
0.91540	0.18455	6.02468
0.91709	0.18501	6.03809
0.91878	0.18546	6.05149
0.92047	0.18592	6.06488
0.92216	0.18638	6.07827
0.92385	0.18684	6.09164
0.92554	0.18731	6.10501
0.92723	0.18777	6.11838
0.92892	0.18824	6.13173
0.93061	0.18871	6.14508
0.93230	0.18918	6.15842
0.93399	0.18966	6.17176
0.93568	0.19014	6.18508
0.93737	0.19061	6.19841
0.93906	0.19109	6.21172
0.94075	0.19158	6.22503
0.94244	0.19206	6.23833
0.94413	0.19255	6.25162
0.94582	0.19304	6.26491
0.94751	0.19353	6.27819
0.94920	0.19402	6.29146
0.95089	0.19451	6.30473
0.95258	0.19501	6.31799
0.95427	0.19551	6.33125
0.95596	0.19601	6.34450
0.95764	0.19651	6.35774
0.95933	0.19701	6.37098
0.96102	0.19752	6.38421
0.96271	0.19803	6.39743
0.96440	0.19854	6.41065
0.96609	0.19905	6.42386
0.96778	0.19956	6.43707
0.96947	0.20007	6.45027
0.97116	0.20059	6.46347
0.97285	0.20111	6.47666
0.97454	0.20163	6.48984
0.97623	0.20215	6.50302
0.97792	0.20267	6.51619
0.97961	0.20320	6.52936
0.98130	0.20373	6.54252
0.98299	0.20426	6.55567
0.98468	0.20479	6.56882
0.98637	0.20532	6.58197
0.98806	0.20585	6.59511
0.98975	0.20639	6.60824
0.99144	0.20693	6.62137
0.99313	0.20746	6.63450
0.99482	0.20800	6.64762
0.99651	0.20855	6.66073
0.99820	0.20909	6.67384
0.99989	0.20964	6.68694
1.00158	0.21018	6.70004
1.00327	0.21073	6.71313
1.00496	0.21128	6.72622
1.00665	0.21184	6.73931
1.00834	0.21239	6.75238
1.01003	0.21295	6.76546
1.01172	0.21350	6.77853
1.01341	0.21406	6.79159
1.01509	0.21462	6.80465
1.01678	0.21518	6.81771
1.01847	0.21575	6.83076
1.02016	0.21631	6.84380
1.02185	0.21688	6.85684
1.02354	0.21745	6.86988
1.02523	0.21802	6.88291
1.02692	0.21859	6.89594
1.02861	0.21916	6.90896
1.03030	0.21973	6.92198
1.03199	0.22031	6.93499
1.03368	0.22089	6.94800
1.03537	0.22147	6.96101
1.03706	0.22205	6.97401
1.03875	0.22263	6.98701
1.04044	0.22321	7.00000
1.04213	0.22380	7.01299
1.04382	0.22438	7.02597
1.04551	0.22497	7.03895
1.04720	0.22556	7.05193

File: dmref/data/au_71K.txt
Refractive index of gold at +71K
lambda [um]	n	k
0.55043	0.34764	2.48674
0.55212	0.33926	2.51444
0.55381	0.33132	2.54175
0.55550	0.32377	2.56867
0.55719	0.31659	2.59524
0.55888	0.30977	2.62144
0.56057	0.30327	2.64731
0.56225	0.29708	2.67285
0.56394	0.29118	2.69806
0.56563	0.28555	2.72297
0.56732	0.28019	2.74758
0.56901	0.27506	2.77190
0.57070	0.27016	2.79594
0.57239	0.26548	2.81972
0.57408	0.26100	2.84323
0.57577	0.25671	2.86649
0.57746	0.25260	2.88951
0.57915	0.24867	2.91229
0.58084	0.24490	2.93485
0.58253	0.24129	2.95718
0.58422	0.23783	2.97930
0.58591	0.23450	3.00122
0.58760	0.23131	3.02293
0.58929	0.22825	3.04446
0.59098	0.22531	3.06579
0.59267	0.22248	3.08694
0.59436	0.21976	3.10792
0.59605	0.21715	3.12872
0.59774	0.21464	3.14936
0.59943	0.21222	3.16984
0.60112	0.20989	3.19016
0.60281	0.20766	3.21033
0.60450	0.20550	3.23036
0.60619	0.20343	3.25024
0.60788	0.20143	3.26998
0.60957	0.19951	3.28959
0.61126	0.19765	3.30906
0.61295	0.19587	3.32841
0.61464	0.19415	3.34764
0.61633	0.19249	3.36674
0.61801	0.19089	3.38573
0.61970	0.18935	3.40460
0.62139	0.18787	3.42336
0.62308	0.18643	3.44202
0.62477	0.18505	3.46057
0.62646	0.18372	3.47901
0.62815	0.18244	3.49736
0.62984	0.18120	3.51561
0.63153	0.18001	3.53376
0.63322	0.17886	3.55182
0.63491	0.17775	3.56979
0.63660	0.17668	3.58767
0.63829	0.17565	3.60547
0.63998	0.17466	3.62318
0.64167	0.17370	3.64081
0.64336	0.17278	3.65836
0.64505	0.17189	3.67583
0.64674	0.17103	3.69323
0.64843	0.17020	3.71055
0.65012	0.16941	3.72780
0.65181	0.16864	3.74498
0.65350	0.16791	3.76209
0.65519	0.16720	3.77913
0.65688	0.16651	3.79610
0.65857	0.16586	3.81301
0.66026	0.16522	3.82985
0.66195	0.16462	3.84664
0.66364	0.16403	3.86336
0.66533	0.16347	3.88002
0.66702	0.16294	3.89663
0.66871	0.16242	3.91317
0.67040	0.16192	3.92966
0.67209	0.16145	3.94610
0.67378	0.16100	3.96248
0.67546	0.16056	3.97881
0.67715	0.16014	3.99509
0.67884	0.15975	4.01132
0.68053	0.15937	4.02750
0.68222	0.15900	4.04363
0.68391	0.15866	4.05971
0.68560	0.15833	4.07574
0.68729	0.15802	4.09173
0.68898	0.15772	4.10768
0.69067	0.15744	4.12358
0.69236	0.15717	4.13944
0.69405	0.15692	4.15525
0.69574	0.15668	4.17103
0.69743	0.15645	4.18676
0.69912	0.15624	4.20245
0.70081	0.15604	4.21811
0.70250	0.15586	4.23372
0.70419	0.15568	4.24930
0.70588	0.15552	4.26484
0.70757	0.15538	4.28034
0.70926	0.15524	4.29581
0.71095	0.15511	4.31124
0.71264	0.15500	4.32664
0.71433	0.15490	4.34200
0.71602	0.15480	4.35733
0.71771	0.15472	4.37262
0.71940	0.15465	4.38789
0.72109	0.15459	4.40312
0.72278	0.15454	4.41832
0.72447	0.15449	4.43349
0.72616	0.15446	4.44863
0.72785	0.15444	4.46374
0.72954	0.15442	4.47882
0.73122	0.15442	4.49387
0.73291	0.15442	4.50889
0.73460	0.15443	4.52389
0.73629	0.15445	4.53886
0.73798	0.15448	4.55380
0.73967	0.15451	4.56871
0.74136	0.15455	4.58360
0.74305	0.15460	4.59846
0.74474	0.15466	4.61329
0.74643	0.15473	4.62810
0.74812	0.15480	4.64289
0.74981	0.15488	4.65765
0.75150	0.15497	4.67239
0.75319	0.15506	4.68710
0.75488	0.15516	4.70180
0.75657	0.15527	4.71646
0.75826	0.15539	4.73111
0.75995	0.15551	4.74573
0.76164	0.15563	4.76033
0.76333	0.15577	4.77491
0.76502	0.15591	4.78947
0.76671	0.15605	4.80401
0.76840	0.15620	4.81852
0.77009	0.15636	4.83302
0.77178	0.15652	4.84750
0.77347	0.15669	4.86195
0.77516	0.15686	4.87639
0.77685	0.15704	4.89081
0.77854	0.15722	4.90520
0.78023	0.15741	4.91958
0.78192	0.15761	4.93394
0.78361	0.15781	4.94829
0.78530	0.15801	4.96261
0.78699	0.15822	4.97692
0.78867	0.15843	4.99121
0.79036	0.15865	5.00548
0.79205	0.15888	5.01973
0.79374	0.15911	5.03397
0.79543	0.15934	5.04819
0.79712	0.15958	5.06239
0.79881	0.15982	5.07658
0.80050	0.16006	5.09075
0.80219	0.16031	5.10491
0.80388	0.16057	5.11905
0.80557	0.16083	5.13317
0.80726	0.16109	5.14728
0.80895	0.16136	5.16138
0.81064	0.16163	5.17546
0.81233	0.16191	5.18952
0.81402	0.16219	5.20357
0.81571	0.16247	5.21761
0.81740	0.16276	5.23163
0.81909	0.16305	5.24564
0.82078	0.16334	5.25963
0.82247	0.16364	5.27361
0.82416	0.16394	5.28758
0.82585	0.16425	5.30153
0.82754	0.16456	5.31547
0.82923	0.16487	5.32940
0.83092	0.16519	5.34331
0.83261	0.16551	5.35721
0.83430	0.16583	5.37110
0.83599	0.16615	5.38498
0.83768	0.16648	5.39884
0.83937	0.16682	5.41269
0.84106	0.16715	5.42653
0.84275	0.16749	5.44036
0.84443	0.16784	5.45417
0.84612	0.16818	5.46798
0.84781	0.16853	5.48177
0.84950	0.16888	5.49555
0.85119	0.16924	5.50932
0.85288	0.16959	5.52308
0.85457	0.16996	5.53683
0.85626	0.17032	5.55056
0.85795	0.17069	5.56429
0.85964	0.17106	5.57800
0.86133	0.17143	5.59171
0.86302	0.17180	5.60540
0.86471	0.17218	5.61908
0.86640	0.17256	5.63276
0.86809	0.17295	5.64642
0.86978	0.17333	5.66007
0.87147	0.17372	5.67372
0.87316	0.17412	5.68735
0.87485	0.17451	5.70097
0.87654	0.17491	5.71459
0.87823	0.17531	5.72819
0.87992	0.17571	5.74179
0.88161	0.17611	5.75537
0.88330	0.17652	5.76895
0.88499	0.17693	5.78252
0.88668	0.17734	5.79607
0.88837	0.17776	5.80962
0.89006	0.17818	5.82316
0.89175	0.17860	5.83669
0.89344	0.17902	5.85022
0.89513	0.17944	5.86373
0.89682	0.17987	5.87724
0.89851	0.18030	5.89073
0.90020	0.18073	5.90422
0.90188	0.18117	5.91770
0.90357	0.18160	5.93117
0.90526	0.18204	5.94464
0.90695	0.18248	5.95809
0.90864	0.18293	5.97154
0.91033	0.18337	5.98498
0.91202	0.18382	5.99841
0.91371	0.18427	6.01184
0.91540	0.18472	6.02525
0.91709	0.18518	6.03866
0.91878	0.18563	6.05206
0.92047	0.18609	6.06546
0.92216	0.18655	6.07884
0.92385	0.18701	6.09222
0.92554	0.18748	6.10559
0.92723	0.18795	6.11896
0.92892	0.18842	6.13232
0.93061	0.18889	6.14567
0.93230	0.18936	6.15901
0.93399	0.18983	6.17235
0.93568	0.19031	6.18567
0.93737	0.19079	6.19900
0.93906	0.19127	6.21231
0.94075	0.19176	6.22562
0.94244	0.19224	6.23892
0.94413	0.19273	6.25222
0.94582	0.19322	6.26551
0.94751	0.19371	6.27879
0.94920	0.19420	6.29207
0.95089	0.19470	6.30534
0.95258	0.19519	6.31860
0.95427	0.19569	6.33186
0.95596	0.19619	6.34511
0.95764	0.19669	6.35835
0.95933	0.19720	6.37159
0.96102	0.19770	6.38482
0.96271	0.19821	6.39805
0.96440	0.19872	6.41127
0.96609	0.19923	6.42448
0.96778	0.19975	6.43769
0.96947	0.20026	6.45089
0.97116	0.20078	6.46409
0.97285	0.20130	6.47728
0.97454	0.20182	6.49047
0.97623	0.20234	6.50365
0.97792	0.20287	6.51682
0.97961	0.20339	6.52999
0.98130	0.20392	6.54315
0.98299	0.20445	6.55631
0.98468	0.20498	6.56946
0.98637	0.20551	6.58261
0.98806	0.20605	6.59575
0.98975	0.20658	6.60889
0.99144	0.20712	6.62202
0.99313	0.20766	6.63514
0.99482	0.20820	6.64826
0.99651	0.20875	6.66138
0.99820	0.20929	6.67449
0.99989	0.20984	6.68759
1.00158	0.21038	6.70069
1.00327	0.21093	6.71379
1.00496	0.21148	6.72688
1.00665	0.21204	6.73996
1.00834	0.21259	6.75304
1.01003	0.21315	6.76612
1.01172	0.21371	6.77919
1.01341	0.21426	6.79225
1.01509	0.21483	6.80532
1.01678	0.21539	6.81837
1.01847	0.21595	6.83142
1.02016	0.21652	6.84447
1.02185	0.21709	6.85751
1.02354	0.21765	6.87055
1.02523	0.21822	6.88358
1.02692	0.21880	6.89661
1.02861	0.21937	6.90964
1.03030	0.21994	6.92266
1.03199	0.22052	6.93567
1.03368	0.22110	6.94868
1.03537	0.22168	6.96169
1.03706	0.22226	6.97469
1.03875	0.22284	6.98769
1.04044	0.22343	7.00069
1.04213	0.22401	7.01368
1.04382	0.22460	7.02666
1.04551	0.22519	7.03964
1.04720	0.22578	7.05262

File: dmref/data/au_72K.txt
Refractive index of gold at +72K
lambda [um]	n	k
0.55043	0.34794	2.48694
0.55212	0.33955	2.51464
0.55381	0.33159	2.54194
0.55550	0.32404	2.56887
0.55719	0.31685	2.59544
0.55888	0.31002	2.62165
0.56057	0.30351	2.64752
0.56225	0.29732	2.67306
0.56394	0.29141	2.69827
0.56563	0.28578	2.72318
0.56732	0.28040	2.74780
0.56901	0.27527	2.77212
0.57070	0.27036	2.79616
0.57239	0.26568	2.81994
0.57408	0.26119	2.84346
0.57577	0.25690	2.86672
0.57746	0.25279	2.88974
0.57915	0.24886	2.91253
0.58084	0.24508	2.93508
0.58253	0.24147	2.95742
0.58422	0.23800	2.97954
0.58591	0.23467	3.00146
0.58760	0.23148	3.02318
0.58929	0.22841	3.04470
0.59098	0.22547	3.06604
0.59267	0.22264	3.08719
0.59436	0.21992	3.10817
0.59605	0.21730	3.12898
0.59774	0.21479	3.14962
0.59943	0.21237	3.17010
0.60112	0.21004	3.19042
0.60281	0.20780	3.21060
0.60450	0.20564	3.23062
0.60619	0.20357	3.25050
0.60788	0.20157	3.27025
0.60957	0.19964	3.28986
0.61126	0.19779	3.30934
0.61295	0.19600	3.32869
0.61464	0.19428	3.34791
0.61633	0.19262	3.36702
0.61801	0.19102	3.38601
0.61970	0.18948	3.40488
0.62139	0.18799	3.42365
0.62308	0.18656	3.44230
0.62477	0.18518	3.46085
0.62646	0.18385	3.47930
0.62815	0.18257	3.49765
0.62984	0.18133	3.51590
0.63153	0.18013	3.53406
0.63322	0.17898	3.55212
0.63491	0.17787	3.57009
0.63660	0.17680	3.58797
0.63829	0.17577	3.60577
0.63998	0.17478	3.62349
0.64167	0.17382	3.64112
0.64336	0.17290	3.65867
0.64505	0.17201	3.67615
0.64674	0.17115	3.69354
0.64843	0.17032	3.71087
0.65012	0.16953	3.72812
0.65181	0.16876	3.74530
0.65350	0.16802	3.76241
0.65519	0.16731	3.77945
0.65688	0.16663	3.79642
0.65857	0.16597	3.81333
0.66026	0.16534	3.83018
0.66195	0.16474	3.84697
0.66364	0.16415	3.86369
0.66533	0.16359	3.88035
0.66702	0.16305	3.89696
0.66871	0.16254	3.91351
0.67040	0.16204	3.93000
0.67209	0.16157	3.94644
0.67378	0.16111	3.96282
0.67546	0.16068	3.97915
0.67715	0.16026	3.99543
0.67884	0.15986	4.01166
0.68053	0.15948	4.02784
0.68222	0.15912	4.04398
0.68391	0.15877	4.06006
0.68560	0.15845	4.07610
0.68729	0.15813	4.09209
0.68898	0.15784	4.10804
0.69067	0.15755	4.12394
0.69236	0.15729	4.13980
0.69405	0.15703	4.15561
0.69574	0.15679	4.17139
0.69743	0.15657	4.18712
0.69912	0.15636	4.20282
0.70081	0.15616	4.21847
0.70250	0.15598	4.23409
0.70419	0.15580	4.24967
0.70588	0.15564	4.26521
0.70757	0.15549	4.28072
0.70926	0.15536	4.29619
0.71095	0.15523	4.31162
0.71264	0.15512	4.32702
0.71433	0.15502	4.34238
0.71602	0.15492	4.35771
0.71771	0.15484	4.37301
0.71940	0.15477	4.38828
0.72109	0.15471	4.40351
0.72278	0.15466	4.41871
0.72447	0.15461	4.43388
0.72616	0.15458	4.44903
0.72785	0.15456	4.46414
0.72954	0.15454	4.47922
0.73122	0.15454	4.49427
0.73291	0.15454	4.50930
0.73460	0.15455	4.52429
0.73629	0.15457	4.53926
0.73798	0.15460	4.55420
0.73967	0.15463	4.56912
0.74136	0.15468	4.58401
0.74305	0.15473	4.59887
0.74474	0.15479	4.61371
0.74643	0.15485	4.62852
0.74812	0.15493	4.64331
0.74981	0.15501	4.65807
0.75150	0.15510	4.67281
0.75319	0.15519	4.68753
0.75488	0.15529	4.70222
0.75657	0.15540	4.71689
0.75826	0.15551	4.73154
0.75995	0.15564	4.74616
0.76164	0.15576	4.76077
0.76333	0.15590	4.77535
0.76502	0.15603	4.78991
0.76671	0.15618	4.80445
0.76840	0.15633	4.81896
0.77009	0.15649	4.83346
0.77178	0.15665	4.84794
0.77347	0.15682	4.86240
0.77516	0.15699	4.87684
0.77685	0.15717	4.89125
0.77854	0.15736	4.90565
0.78023	0.15755	4.92003
0.78192	0.15774	4.93440
0.78361	0.15794	4.94874
0.78530	0.15815	4.96307
0.78699	0.15835	4.97738
0.78867	0.15857	4.99167
0.79036	0.15879	5.00594
0.79205	0.15901	5.02019
0.79374	0.15924	5.03443
0.79543	0.15948	5.04866
0.79712	0.15971	5.06286
0.79881	0.15996	5.07705
0.80050	0.16020	5.09122
0.80219	0.16045	5.10538
0.80388	0.16071	5.11952
0.80557	0.16097	5.13365
0.80726	0.16123	5.14776
0.80895	0.16150	5.16186
0.81064	0.16177	5.17594
0.81233	0.16205	5.19001
0.81402	0.16233	5.20406
0.81571	0.16261	5.21810
0.81740	0.16290	5.23212
0.81909	0.16319	5.24613
0.82078	0.16349	5.26012
0.82247	0.16378	5.27410
0.82416	0.16409	5.28807
0.82585	0.16439	5.30203
0.82754	0.16470	5.31597
0.82923	0.16502	5.32990
0.83092	0.16533	5.34381
0.83261	0.16565	5.35772
0.83430	0.16598	5.37161
0.83599	0.16630	5.38548
0.83768	0.16663	5.39935
0.83937	0.16697	5.41320
0.84106	0.16730	5.42704
0.84275	0.16764	5.44087
0.84443	0.16799	5.45469
0.84612	0.16833	5.46849
0.84781	0.16868	5.48229
0.84950	0.16903	5.49607
0.85119	0.16939	5.50984
0.85288	0.16975	5.52360
0.85457	0.17011	5.53735
0.85626	0.17047	5.55109
0.85795	0.17084	5.56482
0.85964	0.17121	5.57853
0.86133	0.17158	5.59224
0.86302	0.17196	5.60594
0.86471	0.17234	5.61962
0.86640	0.17272	5.63330
0.86809	0.17311	5.64696
0.86978	0.17349	5.66061
0.87147	0.17388	5.67426
0.87316	0.17427	5.68789
0.87485	0.17467	5.70152
0.87654	0.17507	5.71514
0.87823	0.17547	5.72874
0.87992	0.17587	5.74234
0.88161	0.17628	5.75593
0.88330	0.17668	5.76950
0.88499	0.17710	5.78307
0.88668	0.17751	5.79663
0.88837	0.17792	5.81018
0.89006	0.17834	5.82372
0.89175	0.17876	5.83726
0.89344	0.17919	5.85078
0.89513	0.17961	5.86430
0.89682	0.18004	5.87780
0.89851	0.18047	5.89130
0.90020	0.18090	5.90479
0.90188	0.18134	5.91827
0.90357	0.18177	5.93175
0.90526	0.18221	5.94521
0.90695	0.18265	5.95867
0.90864	0.18310	5.97212
0.91033	0.18354	5.98556
0.91202	0.18399	5.99900
0.91371	0.18444	6.01242
0.91540	0.18489	6.02584
0.91709	0.18535	6.03925
0.91878	0.18581	6.05265
0.92047	0.18627	6.06605
0.92216	0.18673	6.07944
0.92385	0.18719	6.09282
0.92554	0.18766	6.10619
0.92723	0.18812	6.11956
0.92892	0.18859	6.13292
0.93061	0.18906	6.14627
0.93230	0.18954	6.15961
0.93399	0.19001	6.17295
0.93568	0.19049	6.18628
0.93737	0.19097	6.19960
0.93906	0.19145	6.21292
0.94075	0.19194	6.22623
0.94244	0.19242	6.23954
0.94413	0.19291	6.25283
0.94582	0.19340	6.26612
0.94751	0.19389	6.27941
0.94920	0.19439	6.29269
0.95089	0.19488	6.30596
0.95258	0.19538	6.31922
0.95427	0.19588	6.33248
0.95596	0.19638	6.34573
0.95764	0.19688	6.35898
0.95933	0.19739	6.37222
0.96102	0.19789	6.38545
0.96271	0.19840	6.39868
0.96440	0.19891	6.41190
0.96609	0.19943	6.42512
0.96778	0.19994	6.43833
0.96947	0.20046	6.45153
0.97116	0.20097	6.46473
0.97285	0.20149	6.47792
0.97454	0.20201	6.49111
0.97623	0.20254	6.50429
0.97792	0.20306	6.51747
0.97961	0.20359	6.53064
0.98130	0.20412	6.54380
0.98299	0.20465	6.55696
0.98468	0.20518	6.57011
0.98637	0.20571	6.58326
0.98806	0.20625	6.59641
0.98975	0.20678	6.60954
0.99144	0.20732	6.62268
0.99313	0.20786	6.63580
0.99482	0.20840	6.64893
0.99651	0.20895	6.66204
0.99820	0.20949	6.67515
0.99989	0.21004	6.68826
1.00158	0.21059	6.70136
1.00327	0.21114	6.71446
1.00496	0.21169	6.72755
1.00665	0.21224	6.74064
1.00834	0.21280	6.75372
1.01003	0.21336	6.76680
1.01172	0.21391	6.77987
1.01341	0.21447	6.79294
1.01509	0.21503	6.80600
1.01678	0.21560	6.81906
1.01847	0.21616	6.83211
1.02016	0.21673	6.84516
1.02185	0.21730	6.85820
1.02354	0.21787	6.87124
1.02523	0.21844	6.88428
1.02692	0.21901	6.89731
1.02861	0.21958	6.91033
1.03030	0.22016	6.92336
1.03199	0.22074	6.93637
1.03368	0.22132	6.94939
1.03537	0.22190	6.96239
1.03706	0.22248	6.97540
1.03875	0.22306	6.98840
1.04044	0.22365	7.00139
1.04213	0.22423	7.01439
1.04382	0.22482	7.02737
1.04551	0.22541	7.04036
1.04720	0.22600	7.05333

File: dmref/data/au_74K.txt
Refractive index of gold at +74K
lambda [um]	n	k
0.55043	0.34862	2.48732
0.55212	0.34021	2.51502
0.55381	0.33223	2.54234
0.55550	0.32465	2.56927
0.55719	0.31744	2.59584
0.55888	0.31059	2.62206
0.56057	0.30406	2.64793
0.56225	0.29785	2.67348
0.56394	0.29193	2.69870
0.56563	0.28628	2.72362
0.56732	0.28089	2.74824
0.56901	0.27574	2.77257
0.57070	0.27082	2.79662
0.57239	0.26612	2.82040
0.57408	0.26162	2.84392
0.57577	0.25732	2.86719
0.57746	0.25320	2.89021
0.57915	0.24926	2.91300
0.58084	0.24548	2.93557
0.58253	0.24185	2.95791
0.58422	0.23837	2.98004
0.58591	0.23504	3.00196
0.58760	0.23184	3.02368
0.58929	0.22876	3.04521
0.59098	0.22581	3.06655
0.59267	0.22298	3.08771
0.59436	0.22025	3.10870
0.59605	0.21763	3.12951
0.59774	0.21511	3.15015
0.59943	0.21268	3.17064
0.60112	0.21035	3.19097
0.60281	0.20811	3.21115
0.60450	0.20595	3.23118
0.60619	0.20387	3.25107
0.60788	0.20186	3.27081
0.60957	0.19994	3.29043
0.61126	0.19808	3.30991
0.61295	0.19629	3.32927
0.61464	0.19456	3.34850
0.61633	0.19290	3.36761
0.61801	0.19130	3.38660
0.61970	0.18975	3.40548
0.62139	0.18827	3.42425
0.62308	0.18683	3.44291
0.62477	0.18545	3.46146
0.62646	0.18411	3.47992
0.62815	0.18283	3.49827
0.62984	0.18159	3.51652
0.63153	0.18039	3.53468
0.63322	0.17924	3.55275
0.63491	0.17813	3.57072
0.63660	0.17706	3.58861
0.63829	0.17602	3.60642
0.63998	0.17503	3.62413
0.64167	0.17407	3.64177
0.64336	0.17314	3.65933
0.64505	0.17225	3.67680
0.64674	0.17139	3.69421
0.64843	0.17057	3.71153
0.65012	0.16977	3.72879
0.65181	0.16900	3.74597
0.65350	0.16827	3.76309
0.65519	0.16756	3.78013
0.65688	0.16687	3.79711
0.65857	0.16621	3.81403
0.66026	0.16558	3.83088
0.66195	0.16497	3.84766
0.66364	0.16439	3.86439
0.66533	0.16383	3.88106
0.66702	0.16329	3.89767
0.66871	0.16277	3.91422
0.67040	0.16228	3.93072
0.67209	0.16180	3.94716
0.67378	0.16135	3.96355
0.67546	0.16091	3.97988
0.67715	0.16050	3.99617
0.67884	0.16010	4.01240
0.68053	0.15972	4.02858
0.68222	0.15936	4.04472
0.68391	0.15901	4.06081
0.68560	0.15868	4.07685
0.68729	0.15837	4.09284
0.68898	0.15807	4.10880
0.69067	0.15779	4.12470
0.69236	0.15752	4.14056
0.69405	0.15727	4.15639
0.69574	0.15703	4.17217
0.69743	0.15681	4.18790
0.69912	0.15660	4.20360
0.70081	0.15640	4.21926
0.70250	0.15621	4.23488
0.70419	0.15604	4.25046
0.70588	0.15588	4.26601
0.70757	0.15573	4.28152
0.70926	0.15560	4.29699
0.71095	0.15547	4.31243
0.71264	0.15536	4.32783
0.71433	0.15526	4.34320
0.71602	0.15517	4.35853
0.71771	0.15508	4.37383
0.71940	0.15501	4.38910
0.72109	0.15495	4.40434
0.72278	0.15490	4.41955
0.72447	0.15486	4.43472
0.72616	0.15483	4.44987
0.72785	0.15480	4.46498
0.72954	0.15479	4.48007
0.73122	0.15478	4.49512
0.73291	0.15479	4.51015
0.73460	0.15480	4.52515
0.73629	0.15482	4.54013
0.73798	0.15485	4.55507
0.73967	0.15488	4.56999
0.74136	0.15493	4.58488
0.74305	0.15498	4.59975
0.74474	0.15504	4.61459
0.74643	0.15511	4.62941
0.74812	0.15518	4.64420
0.74981	0.15526	4.65897
0.75150	0.15535	4.67371
0.75319	0.15545	4.68843
0.75488	0.15555	4.70313
0.75657	0.15566	4.71780
0.75826	0.15577	4.73245
0.75995	0.15589	4.74708
0.76164	0.15602	4.76169
0.76333	0.15615	4.77627
0.76502	0.15629	4.79083
0.76671	0.15644	4.80538
0.76840	0.15659	4.81990
0.77009	0.15675	4.83440
0.77178	0.15691	4.84888
0.77347	0.15708	4.86334
0.77516	0.15726	4.87778
0.77685	0.15744	4.89221
0.77854	0.15762	4.90661
0.78023	0.15781	4.92100
0.78192	0.15801	4.93536
0.78361	0.15821	4.94971
0.78530	0.15841	4.96404
0.78699	0.15863	4.97835
0.78867	0.15884	4.99264
0.79036	0.15906	5.00692
0.79205	0.15929	5.02118
0.79374	0.15952	5.03542
0.79543	0.15975	5.04965
0.79712	0.15999	5.06386
0.79881	0.16023	5.07805
0.80050	0.16048	5.09223
0.80219	0.16073	5.10639
0.80388	0.16099	5.12054
0.80557	0.16125	5.13467
0.80726	0.16151	5.14878
0.80895	0.16178	5.16288
0.81064	0.16206	5.17697
0.81233	0.16233	5.19104
0.81402	0.16261	5.20509
0.81571	0.16290	5.21913
0.81740	0.16319	5.23316
0.81909	0.16348	5.24717
0.82078	0.16377	5.26117
0.82247	0.16407	5.27516
0.82416	0.16438	5.28913
0.82585	0.16468	5.30309
0.82754	0.16500	5.31703
0.82923	0.16531	5.33096
0.83092	0.16563	5.34488
0.83261	0.16595	5.35879
0.83430	0.16627	5.37268
0.83599	0.16660	5.38656
0.83768	0.16693	5.40043
0.83937	0.16727	5.41429
0.84106	0.16760	5.42813
0.84275	0.16794	5.44197
0.84443	0.16829	5.45579
0.84612	0.16864	5.46960
0.84781	0.16899	5.48340
0.84950	0.16934	5.49718
0.85119	0.16970	5.51096
0.85288	0.17006	5.52472
0.85457	0.17042	5.53847
0.85626	0.17078	5.55221
0.85795	0.17115	5.56595
0.85964	0.17152	5.57967
0.86133	0.17190	5.59338
0.86302	0.17228	5.60707
0.86471	0.17266	5.62076
0.86640	0.17304	5.63444
0.86809	0.17342	5.64811
0.86978	0.17381	5.66177
0.87147	0.17420	5.67542
0.87316	0.17460	5.68906
0.87485	0.17499	5.70268
0.87654	0.17539	5.71630
0.87823	0.17579	5.72991
0.87992	0.17620	5.74351
0.88161	0.17660	5.75710
0.88330	0.17701	5.77069
0.88499	0.17742	5.78426
0.88668	0.17784	5.79782
0.88837	0.17825	5.81138
0.89006	0.17867	5.82492
0.89175	0.17910	5.83846
0.89344	0.17952	5.85199
0.89513	0.17995	5.86550
0.89682	0.18037	5.87902
0.89851	0.18081	5.89252
0.90020	0.18124	5.90601
0.90188	0.18168	5.91950
0.90357	0.18211	5.93297
0.90526	0.18255	5.94644
0.90695	0.18300	5.95990
0.90864	0.18344	5.97336
0.91033	0.18389	5.98680
0.91202	0.18434	6.00024
0.91371	0.18479	6.01367
0.91540	0.18524	6.02709
0.91709	0.18570	6.04050
0.91878	0.18616	6.05391
0.92047	0.18662	6.06731
0.92216	0.18708	6.08070
0.92385	0.18755	6.09409
0.92554	0.18801	6.10746
0.92723	0.18848	6.12083
0.92892	0.18895	6.13419
0.93061	0.18942	6.14755
0.93230	0.18990	6.16090
0.93399	0.19038	6.17424
0.93568	0.19086	6.18757
0.93737	0.19134	6.20090
0.93906	0.19182	6.21422
0.94075	0.19230	6.22754
0.94244	0.19279	6.24084
0.94413	0.19328	6.25414
0.94582	0.19377	6.26744
0.94751	0.19426	6.28073
0.94920	0.19476	6.29401
0.95089	0.19526	6.30728
0.95258	0.19575	6.32055
0.95427	0.19625	6.33381
0.95596	0.19676	6.34707
0.95764	0.19726	6.36032
0.95933	0.19777	6.37356
0.96102	0.19828	6.38680
0.96271	0.19879	6.40003
0.96440	0.19930	6.41326
0.96609	0.19981	6.42648
0.96778	0.20033	6.43969
0.96947	0.20084	6.45290
0.97116	0.20136	6.46610
0.97285	0.20188	6.47929
0.97454	0.20240	6.49249
0.97623	0.20293	6.50567
0.97792	0.20346	6.51885
0.97961	0.20398	6.53202
0.98130	0.20451	6.54519
0.98299	0.20504	6.55835
0.98468	0.20558	6.57151
0.98637	0.20611	6.58466
0.98806	0.20665	6.59781
0.98975	0.20719	6.61095
0.99144	0.20773	6.62409
0.99313	0.20827	6.63722
0.99482	0.20881	6.65034
0.99651	0.20935	6.66346
0.99820	0.20990	6.67658
0.99989	0.21045	6.68969
1.00158	0.21100	6.70279
1.00327	0.21155	6.71589
1.00496	0.21210	6.72899
1.00665	0.21266	6.74208
1.00834	0.21322	6.75516
1.01003	0.21377	6.76824
1.01172	0.21433	6.78132
1.01341	0.21489	6.79439
1.01509	0.21546	6.80746
1.01678	0.21602	6.82052
1.01847	0.21659	6.83358
1.02016	0.21715	6.84663
1.02185	0.21772	6.85968
1.02354	0.21829	6.87272
1.02523	0.21887	6.88576
1.02692	0.21944	6.89879
1.02861	0.22002	6.91182
1.03030	0.22059	6.92485
1.03199	0.22117	6.93787
1.03368	0.22175	6.95088
1.03537	0.22233	6.96390
1.03706	0.22292	6.97690
1.03875	0.22350	6.98991
1.04044	0.22409	7.00291
1.04213	0.22467	7.01590
1.04382	0.22526	7.02889
1.04551	0.22585	7.04188
1.04720	0.22645	7.05486

File: dmref/data/au_75K.txt
Refractive index of gold at +75K
lambda [um]	n	k
0.55043	0.34900	2.48753
0.55212	0.34057	2.51523
0.55381	0.33258	2.54255
0.55550	0.32498	2.56949
0.55719	0.31776	2.59606
0.55888	0.31090	2.62228
0.56057	0.30436	2.64816
0.56225	0.29814	2.67371
0.56394	0.29220	2.69894
0.56563	0.28655	2.72386
0.56732	0.28115	2.74848
0.56901	0.27599	2.77281
0.57070	0.27107	2.79686
0.57239	0.26636	2.82065
0.57408	0.26185	2.84417
0.57577	0.25755	2.86744
0.57746	0.25342	2.89047
0.57915	0.24947	2.91327
0.58084	0.24568	2.93583
0.58253	0.24205	2.95818
0.58422	0.23857	2.98031
0.58591	0.23523	3.00224
0.58760	0.23203	3.02396
0.58929	0.22895	3.04549
0.59098	0.22599	3.06684
0.59267	0.22315	3.08800
0.59436	0.22042	3.10898
0.59605	0.21780	3.12980
0.59774	0.21527	3.15045
0.59943	0.21285	3.17094
0.60112	0.21051	3.19127
0.60281	0.20827	3.21145
0.60450	0.20610	3.23148
0.60619	0.20402	3.25137
0.60788	0.20202	3.27112
0.60957	0.20008	3.29074
0.61126	0.19822	3.31022
0.61295	0.19643	3.32958
0.61464	0.19470	3.34882
0.61633	0.19304	3.36793
0.61801	0.19144	3.38692
0.61970	0.18989	3.40581
0.62139	0.18840	3.42458
0.62308	0.18696	3.44324
0.62477	0.18558	3.46180
0.62646	0.18425	3.48025
0.62815	0.18296	3.49860
0.62984	0.18172	3.51686
0.63153	0.18052	3.53502
0.63322	0.17937	3.55309
0.63491	0.17825	3.57107
0.63660	0.17718	3.58896
0.63829	0.17615	3.60677
0.63998	0.17515	3.62449
0.64167	0.17419	3.64212
0.64336	0.17327	3.65968
0.64505	0.17238	3.67716
0.64674	0.17152	3.69457
0.64843	0.17069	3.71190
0.65012	0.16989	3.72915
0.65181	0.16912	3.74634
0.65350	0.16839	3.76346
0.65519	0.16767	3.78050
0.65688	0.16699	3.79748
0.65857	0.16633	3.81440
0.66026	0.16570	3.83125
0.66195	0.16509	3.84804
0.66364	0.16451	3.86477
0.66533	0.16395	3.88144
0.66702	0.16341	3.89806
0.66871	0.16289	3.91461
0.67040	0.16240	3.93111
0.67209	0.16192	3.94755
0.67378	0.16147	3.96394
0.67546	0.16103	3.98028
0.67715	0.16061	3.99657
0.67884	0.16022	4.01280
0.68053	0.15984	4.02899
0.68222	0.15947	4.04512
0.68391	0.15913	4.06121
0.68560	0.15880	4.07726
0.68729	0.15849	4.09326
0.68898	0.15819	4.10921
0.69067	0.15791	4.12512
0.69236	0.15764	4.14098
0.69405	0.15739	4.15680
0.69574	0.15715	4.17259
0.69743	0.15692	4.18833
0.69912	0.15671	4.20403
0.70081	0.15652	4.21969
0.70250	0.15633	4.23531
0.70419	0.15616	4.25090
0.70588	0.15600	4.26644
0.70757	0.15585	4.28195
0.70926	0.15572	4.29743
0.71095	0.15559	4.31287
0.71264	0.15548	4.32827
0.71433	0.15538	4.34364
0.71602	0.15528	4.35898
0.71771	0.15520	4.37428
0.71940	0.15513	4.38955
0.72109	0.15507	4.40479
0.72278	0.15502	4.42000
0.72447	0.15498	4.43518
0.72616	0.15495	4.45032
0.72785	0.15492	4.46544
0.72954	0.15491	4.48053
0.73122	0.15490	4.49559
0.73291	0.15491	4.51062
0.73460	0.15492	4.52562
0.73629	0.15494	4.54060
0.73798	0.15497	4.55554
0.73967	0.15501	4.57046
0.74136	0.15505	4.58536
0.74305	0.15510	4.60023
0.74474	0.15516	4.61507
0.74643	0.15523	4.62989
0.74812	0.15530	4.64468
0.74981	0.15539	4.65945
0.75150	0.15547	4.67420
0.75319	0.15557	4.68892
0.75488	0.15567	4.70362
0.75657	0.15578	4.71829
0.75826	0.15590	4.73295
0.75995	0.15602	4.74758
0.76164	0.15615	4.76219
0.76333	0.15628	4.77677
0.76502	0.15642	4.79134
0.76671	0.15657	4.80588
0.76840	0.15672	4.82041
0.77009	0.15688	4.83491
0.77178	0.15704	4.84939
0.77347	0.15721	4.86386
0.77516	0.15739	4.87830
0.77685	0.15757	4.89272
0.77854	0.15775	4.90713
0.78023	0.15794	4.92152
0.78192	0.15814	4.93588
0.78361	0.15834	4.95023
0.78530	0.15855	4.96457
0.78699	0.15876	4.97888
0.78867	0.15897	4.99318
0.79036	0.15919	5.00745
0.79205	0.15942	5.02172
0.79374	0.15965	5.03596
0.79543	0.15989	5.05019
0.79712	0.16012	5.06440
0.79881	0.16037	5.07860
0.80050	0.16062	5.09277
0.80219	0.16087	5.10694
0.80388	0.16113	5.12109
0.80557	0.16139	5.13522
0.80726	0.16165	5.14933
0.80895	0.16192	5.16344
0.81064	0.16219	5.17752
0.81233	0.16247	5.19160
0.81402	0.16275	5.20565
0.81571	0.16304	5.21970
0.81740	0.16333	5.23373
0.81909	0.16362	5.24774
0.82078	0.16392	5.26174
0.82247	0.16422	5.27573
0.82416	0.16452	5.28970
0.82585	0.16483	5.30366
0.82754	0.16514	5.31761
0.82923	0.16545	5.33154
0.83092	0.16577	5.34546
0.83261	0.16609	5.35937
0.83430	0.16642	5.37327
0.83599	0.16675	5.38715
0.83768	0.16708	5.40102
0.83937	0.16741	5.41488
0.84106	0.16775	5.42873
0.84275	0.16809	5.44256
0.84443	0.16844	5.45639
0.84612	0.16879	5.47020
0.84781	0.16914	5.48400
0.84950	0.16949	5.49778
0.85119	0.16985	5.51156
0.85288	0.17021	5.52533
0.85457	0.17057	5.53908
0.85626	0.17094	5.55283
0.85795	0.17131	5.56656
0.85964	0.17168	5.58028
0.86133	0.17205	5.59399
0.86302	0.17243	5.60769
0.86471	0.17281	5.62138
0.86640	0.17319	5.63506
0.86809	0.17358	5.64874
0.86978	0.17397	5.66240
0.87147	0.17436	5.67605
0.87316	0.17475	5.68969
0.87485	0.17515	5.70332
0.87654	0.17555	5.71694
0.87823	0.17595	5.73055
0.87992	0.17636	5.74415
0.88161	0.17676	5.75775
0.88330	0.17717	5.77133
0.88499	0.17759	5.78490
0.88668	0.17800	5.79847
0.88837	0.17842	5.81202
0.89006	0.17884	5.82557
0.89175	0.17926	5.83911
0.89344	0.17968	5.85264
0.89513	0.18011	5.86616
0.89682	0.18054	5.87967
0.89851	0.18097	5.89318
0.90020	0.18141	5.90667
0.90188	0.18184	5.92016
0.90357	0.18228	5.93364
0.90526	0.18272	5.94711
0.90695	0.18317	5.96057
0.90864	0.18361	5.97403
0.91033	0.18406	5.98748
0.91202	0.18451	6.00092
0.91371	0.18496	6.01435
0.91540	0.18542	6.02777
0.91709	0.18587	6.04119
0.91878	0.18633	6.05460
0.92047	0.18679	6.06800
0.92216	0.18726	6.08139
0.92385	0.18772	6.09478
0.92554	0.18819	6.10816
0.92723	0.18866	6.12153
0.92892	0.18913	6.13489
0.93061	0.18960	6.14825
0.93230	0.19008	6.16160
0.93399	0.19055	6.17494
0.93568	0.19103	6.18828
0.93737	0.19152	6.20161
0.93906	0.19200	6.21493
0.94075	0.19249	6.22825
0.94244	0.19297	6.24156
0.94413	0.19346	6.25486
0.94582	0.19395	6.26815
0.94751	0.19445	6.28144
0.94920	0.19494	6.29473
0.95089	0.19544	6.30800
0.95258	0.19594	6.32127
0.95427	0.19644	6.33454
0.95596	0.19694	6.34780
0.95764	0.19745	6.36105
0.95933	0.19796	6.37429
0.96102	0.19846	6.38753
0.96271	0.19897	6.40077
0.96440	0.19949	6.41399
0.96609	0.20000	6.42721
0.96778	0.20052	6.44043
0.96947	0.20103	6.45364
0.97116	0.20155	6.46684
0.97285	0.20208	6.48004
0.97454	0.20260	6.49323
0.97623	0.20312	6.50642
0.97792	0.20365	6.51960
0.97961	0.20418	6.53278
0.98130	0.20471	6.54595
0.98299	0.20524	6.55911
0.98468	0.20577	6.57227
0.98637	0.20631	6.58543
0.98806	0.20685	6.59857
0.98975	0.20738	6.61172
0.99144	0.20793	6.62486
0.99313	0.20847	6.63799
0.99482	0.20901	6.65112
0.99651	0.20956	6.66424
0.99820	0.21010	6.67735
0.99989	0.21065	6.69047
1.00158	0.21120	6.70357
1.00327	0.21176	6.71668
1.00496	0.21231	6.72977
1.00665	0.21286	6.74287
1.00834	0.21342	6.75595
1.01003	0.21398	6.76903
1.01172	0.21454	6.78211
1.01341	0.21510	6.79519
1.01509	0.21567	6.80825
1.01678	0.21623	6.82132
1.01847	0.21680	6.83438
1.02016	0.21737	6.84743
1.02185	0.21794	6.86048
1.02354	0.21851	6.87352
1.02523	0.21908	6.88656
1.02692	0.21965	6.89960
1.02861	0.22023	6.91263
1.03030	0.22081	6.92566
1.03199	0.22139	6.93868
1.03368	0.22197	6.95170
1.03537	0.22255	6.96471
1.03706	0.22313	6.97772
1.03875	0.22372	6.99073
1.04044	0.22431	7.00373
1.04213	0.22489	7.01673
1.04382	0.22548	7.02972
1.04551	0.22608	7.04271
1.04720	0.22667	7.05569

File: dmref/data/au_76K.txt
Refractive index of gold at +76K
lambda [um]	n	k
0.55043	0.34940	2.48776
0.55212	0.34096	2.51547
0.55381	0.33294	2.54279
0.55550	0.32533	2.56973
0.55719	0.31810	2.59631
0.55888	0.31122	2.62253
0.56057	0.30467	2.64841
0.56225	0.29844	2.67396
0.56394	0.29249	2.69919
0.56563	0.28682	2.72412
0.56732	0.28142	2.74874
0.56901	0.27625	2.77308
0.57070	0.27132	2.79713
0.57239	0.26660	2.82092
0.57408	0.26209	2.84445
0.57577	0.25777	2.86773
0.57746	0.25364	2.89076
0.57915	0.24968	2.91355
0.58084	0.24589	2.93612
0.58253	0.24226	2.95847
0.58422	0.23877	2.98061
0.58591	0.23543	3.00254
0.58760	0.23221	3.02426
0.58929	0.22913	3.04580
0.59098	0.22617	3.06714
0.59267	0.22333	3.08831
0.59436	0.22059	3.10930
0.59605	0.21797	3.13012
0.59774	0.21544	3.15077
0.59943	0.21301	3.17126
0.60112	0.21067	3.19159
0.60281	0.20842	3.21177
0.60450	0.20626	3.23181
0.60619	0.20417	3.25170
0.60788	0.20216	3.27146
0.60957	0.20023	3.29108
0.61126	0.19837	3.31056
0.61295	0.19657	3.32992
0.61464	0.19484	3.34916
0.61633	0.19318	3.36828
0.61801	0.19157	3.38727
0.61970	0.19003	3.40616
0.62139	0.18853	3.42493
0.62308	0.18710	3.44360
0.62477	0.18571	3.46216
0.62646	0.18437	3.48061
0.62815	0.18309	3.49897
0.62984	0.18184	3.51723
0.63153	0.18065	3.53539
0.63322	0.17949	3.55346
0.63491	0.17838	3.57144
0.63660	0.17730	3.58934
0.63829	0.17627	3.60714
0.63998	0.17527	3.62487
0.64167	0.17431	3.64251
0.64336	0.17339	3.66007
0.64505	0.17249	3.67755
0.64674	0.17163	3.69496
0.64843	0.17081	3.71229
0.65012	0.17001	3.72955
0.65181	0.16924	3.74673
0.65350	0.16850	3.76385
0.65519	0.16779	3.78090
0.65688	0.16711	3.79789
0.65857	0.16645	3.81480
0.66026	0.16581	3.83166
0.66195	0.16521	3.84845
0.66364	0.16462	3.86518
0.66533	0.16406	3.88186
0.66702	0.16352	3.89847
0.66871	0.16300	3.91503
0.67040	0.16251	3.93153
0.67209	0.16203	3.94797
0.67378	0.16158	3.96437
0.67546	0.16114	3.98071
0.67715	0.16073	3.99699
0.67884	0.16033	4.01323
0.68053	0.15995	4.02942
0.68222	0.15958	4.04556
0.68391	0.15924	4.06165
0.68560	0.15891	4.07770
0.68729	0.15860	4.09370
0.68898	0.15830	4.10965
0.69067	0.15802	4.12556
0.69236	0.15775	4.14143
0.69405	0.15750	4.15725
0.69574	0.15726	4.17304
0.69743	0.15704	4.18878
0.69912	0.15683	4.20448
0.70081	0.15663	4.22015
0.70250	0.15644	4.23577
0.70419	0.15627	4.25136
0.70588	0.15611	4.26691
0.70757	0.15596	4.28242
0.70926	0.15583	4.29790
0.71095	0.15570	4.31334
0.71264	0.15559	4.32874
0.71433	0.15549	4.34412
0.71602	0.15540	4.35945
0.71771	0.15532	4.37476
0.71940	0.15525	4.39003
0.72109	0.15518	4.40528
0.72278	0.15513	4.42049
0.72447	0.15509	4.43566
0.72616	0.15506	4.45081
0.72785	0.15504	4.46593
0.72954	0.15502	4.48102
0.73122	0.15502	4.49608
0.73291	0.15502	4.51112
0.73460	0.15504	4.52612
0.73629	0.15506	4.54110
0.73798	0.15509	4.55605
0.73967	0.15512	4.57097
0.74136	0.15517	4.58587
0.74305	0.15522	4.60074
0.74474	0.15528	4.61558
0.74643	0.15535	4.63040
0.74812	0.15542	4.64520
0.74981	0.15551	4.65997
0.75150	0.15559	4.67472
0.75319	0.15569	4.68944
0.75488	0.15579	4.70414
0.75657	0.15590	4.71882
0.75826	0.15602	4.73348
0.75995	0.15614	4.74811
0.76164	0.15627	4.76272
0.76333	0.15640	4.77731
0.76502	0.15654	4.79188
0.76671	0.15669	4.80642
0.76840	0.15684	4.82095
0.77009	0.15700	4.83545
0.77178	0.15717	4.84994
0.77347	0.15734	4.86440
0.77516	0.15751	4.87885
0.77685	0.15769	4.89328
0.77854	0.15788	4.90768
0.78023	0.15807	4.92207
0.78192	0.15827	4.93644
0.78361	0.15847	4.95080
0.78530	0.15867	4.96513
0.78699	0.15889	4.97945
0.78867	0.15910	4.99374
0.79036	0.15932	5.00802
0.79205	0.15955	5.02229
0.79374	0.15978	5.03654
0.79543	0.16002	5.05077
0.79712	0.16026	5.06498
0.79881	0.16050	5.07918
0.80050	0.16075	5.09336
0.80219	0.16100	5.10752
0.80388	0.16126	5.12167
0.80557	0.16152	5.13581
0.80726	0.16179	5.14993
0.80895	0.16206	5.16403
0.81064	0.16233	5.17812
0.81233	0.16261	5.19219
0.81402	0.16289	5.20625
0.81571	0.16317	5.22030
0.81740	0.16346	5.23433
0.81909	0.16376	5.24835
0.82078	0.16405	5.26235
0.82247	0.16435	5.27634
0.82416	0.16466	5.29031
0.82585	0.16497	5.30428
0.82754	0.16528	5.31823
0.82923	0.16559	5.33216
0.83092	0.16591	5.34609
0.83261	0.16623	5.36000
0.83430	0.16656	5.37389
0.83599	0.16689	5.38778
0.83768	0.16722	5.40165
0.83937	0.16756	5.41551
0.84106	0.16790	5.42936
0.84275	0.16824	5.44320
0.84443	0.16858	5.45702
0.84612	0.16893	5.47084
0.84781	0.16928	5.48464
0.84950	0.16964	5.49843
0.85119	0.16999	5.51221
0.85288	0.17035	5.52598
0.85457	0.17072	5.53973
0.85626	0.17109	5.55348
0.85795	0.17145	5.56721
0.85964	0.17183	5.58094
0.86133	0.17220	5.59465
0.86302	0.17258	5.60836
0.86471	0.17296	5.62205
0.86640	0.17335	5.63573
0.86809	0.17373	5.64940
0.86978	0.17412	5.66307
0.87147	0.17451	5.67672
0.87316	0.17491	5.69036
0.87485	0.17530	5.70399
0.87654	0.17570	5.71762
0.87823	0.17611	5.73123
0.87992	0.17651	5.74484
0.88161	0.17692	5.75843
0.88330	0.17733	5.77202
0.88499	0.17774	5.78559
0.88668	0.17816	5.79916
0.88837	0.17858	5.81272
0.89006	0.17900	5.82627
0.89175	0.17942	5.83981
0.89344	0.17984	5.85334
0.89513	0.18027	5.86686
0.89682	0.18070	5.88038
0.89851	0.18113	5.89389
0.90020	0.18157	5.90738
0.90188	0.18201	5.92087
0.90357	0.18245	5.93435
0.90526	0.18289	5.94783
0.90695	0.18333	5.96129
0.90864	0.18378	5.97475
0.91033	0.18423	5.98820
0.91202	0.18468	6.00164
0.91371	0.18513	6.01507
0.91540	0.18558	6.02850
0.91709	0.18604	6.04192
0.91878	0.18650	6.05533
0.92047	0.18696	6.06873
0.92216	0.18743	6.08213
0.92385	0.18789	6.09551
0.92554	0.18836	6.10890
0.92723	0.18883	6.12227
0.92892	0.18930	6.13564
0.93061	0.18977	6.14900
0.93230	0.19025	6.16235
0.93399	0.19073	6.17569
0.93568	0.19121	6.18903
0.93737	0.19169	6.20236
0.93906	0.19218	6.21569
0.94075	0.19266	6.22901
0.94244	0.19315	6.24232
0.94413	0.19364	6.25562
0.94582	0.19413	6.26892
0.94751	0.19463	6.28221
0.94920	0.19512	6.29550
0.95089	0.19562	6.30878
0.95258	0.19612	6.32205
0.95427	0.19662	6.33532
0.95596	0.19713	6.34858
0.95764	0.19763	6.36183
0.95933	0.19814	6.37508
0.96102	0.19865	6.38832
0.96271	0.19916	6.40155
0.96440	0.19967	6.41478
0.96609	0.20019	6.42801
0.96778	0.20070	6.44122
0.96947	0.20122	6.45444
0.97116	0.20174	6.46764
0.97285	0.20226	6.48084
0.97454	0.20279	6.49404
0.97623	0.20331	6.50723
0.97792	0.20384	6.52041
0.97961	0.20437	6.53359
0.98130	0.20490	6.54676
0.98299	0.20543	6.55993
0.98468	0.20597	6.57309
0.98637	0.20650	6.58624
0.98806	0.20704	6.59939
0.98975	0.20758	6.61254
0.99144	0.20812	6.62568
0.99313	0.20866	6.63881
0.99482	0.20921	6.65194
0.99651	0.20975	6.66507
0.99820	0.21030	6.67819
0.99989	0.21085	6.69130
1.00158	0.21140	6.70441
1.00327	0.21195	6.71751
1.00496	0.21251	6.73061
1.00665	0.21307	6.74371
1.00834	0.21362	6.75680
1.01003	0.21418	6.76988
1.01172	0.21474	6.78296
1.01341	0.21531	6.79604
1.01509	0.21587	6.80911
1.01678	0.21644	6.82217
1.01847	0.21700	6.83523
1.02016	0.21757	6.84829
1.02185	0.21814	6.86134
1.02354	0.21871	6.87439
1.02523	0.21929	6.88743
1.02692	0.21986	6.90047
1.02861	0.22044	6.91350
1.03030	0.22102	6.92653
1.03199	0.22160	6.93956
1.03368	0.22218	6.95258
1.03537	0.22276	6.96559
1.03706	0.22335	6.97860
1.03875	0.22393	6.99161
1.04044	0.22452	7.00461
1.04213	0.22511	7.01761
1.04382	0.22570	7.03061
1.04551	0.22629	7.04360
1.04720	0.22689	7.05658
