Repository: MasielloGroup/MasielloGroupWebsite

## Welcome to the Masiello Group Website Repository

This website is built with [Quarto](https://quarto.org), an open source scientific and technical publishing system.

Note: the `_utils` directory contains helper scripts used when migrating from Wowchemy / Hugo Academic to Quarto.

File: dmref/data/au_77K.txt
Refractive index of gold at +77K
lambda [um]	n	k
0.55043	0.34982	2.48803
0.55212	0.34135	2.51574
0.55381	0.33332	2.54306
0.55550	0.32569	2.57001
0.55719	0.31845	2.59659
0.55888	0.31155	2.62281
0.56057	0.30499	2.64870
0.56225	0.29874	2.67425
0.56394	0.29279	2.69949
0.56563	0.28711	2.72441
0.56732	0.28169	2.74904
0.56901	0.27652	2.77338
0.57070	0.27157	2.79744
0.57239	0.26685	2.82123
0.57408	0.26233	2.84476
0.57577	0.25801	2.86804
0.57746	0.25387	2.89107
0.57915	0.24990	2.91387
0.58084	0.24610	2.93645
0.58253	0.24246	2.95880
0.58422	0.23897	2.98094
0.58591	0.23562	3.00287
0.58760	0.23240	3.02460
0.58929	0.22932	3.04613
0.59098	0.22635	3.06748
0.59267	0.22350	3.08865
0.59436	0.22076	3.10964
0.59605	0.21813	3.13046
0.59774	0.21560	3.15112
0.59943	0.21317	3.17161
0.60112	0.21083	3.19195
0.60281	0.20857	3.21213
0.60450	0.20641	3.23217
0.60619	0.20432	3.25207
0.60788	0.20231	3.27182
0.60957	0.20037	3.29144
0.61126	0.19851	3.31093
0.61295	0.19671	3.33030
0.61464	0.19498	3.34954
0.61633	0.19331	3.36865
0.61801	0.19170	3.38766
0.61970	0.19016	3.40654
0.62139	0.18866	3.42532
0.62308	0.18722	3.44398
0.62477	0.18584	3.46255
0.62646	0.18450	3.48100
0.62815	0.18321	3.49936
0.62984	0.18196	3.51762
0.63153	0.18077	3.53579
0.63322	0.17961	3.55386
0.63491	0.17850	3.57185
0.63660	0.17742	3.58974
0.63829	0.17639	3.60755
0.63998	0.17539	3.62528
0.64167	0.17443	3.64292
0.64336	0.17350	3.66048
0.64505	0.17261	3.67797
0.64674	0.17175	3.69538
0.64843	0.17092	3.71271
0.65012	0.17012	3.72997
0.65181	0.16935	3.74716
0.65350	0.16861	3.76428
0.65519	0.16790	3.78133
0.65688	0.16721	3.79832
0.65857	0.16655	3.81524
0.66026	0.16592	3.83210
0.66195	0.16531	3.84889
0.66364	0.16473	3.86563
0.66533	0.16417	3.88230
0.66702	0.16363	3.89892
0.66871	0.16311	3.91548
0.67040	0.16261	3.93198
0.67209	0.16214	3.94843
0.67378	0.16168	3.96482
0.67546	0.16125	3.98116
0.67715	0.16083	3.99745
0.67884	0.16043	4.01369
0.68053	0.16005	4.02988
0.68222	0.15969	4.04603
0.68391	0.15934	4.06212
0.68560	0.15901	4.07817
0.68729	0.15870	4.09417
0.68898	0.15840	4.11013
0.69067	0.15812	4.12604
0.69236	0.15786	4.14191
0.69405	0.15760	4.15774
0.69574	0.15737	4.17352
0.69743	0.15714	4.18927
0.69912	0.15693	4.20497
0.70081	0.15673	4.22064
0.70250	0.15655	4.23626
0.70419	0.15638	4.25185
0.70588	0.15622	4.26740
0.70757	0.15607	4.28292
0.70926	0.15593	4.29840
0.71095	0.15581	4.31384
0.71264	0.15570	4.32925
0.71433	0.15559	4.34463
0.71602	0.15550	4.35997
0.71771	0.15542	4.37527
0.71940	0.15535	4.39055
0.72109	0.15529	4.40579
0.72278	0.15524	4.42101
0.72447	0.15520	4.43619
0.72616	0.15517	4.45134
0.72785	0.15515	4.46646
0.72954	0.15513	4.48155
0.73122	0.15513	4.49662
0.73291	0.15513	4.51165
0.73460	0.15515	4.52666
0.73629	0.15517	4.54164
0.73798	0.15520	4.55659
0.73967	0.15523	4.57151
0.74136	0.15528	4.58641
0.74305	0.15533	4.60129
0.74474	0.15539	4.61613
0.74643	0.15546	4.63096
0.74812	0.15554	4.64575
0.74981	0.15562	4.66053
0.75150	0.15571	4.67528
0.75319	0.15580	4.69000
0.75488	0.15591	4.70471
0.75657	0.15602	4.71939
0.75826	0.15613	4.73404
0.75995	0.15625	4.74868
0.76164	0.15638	4.76329
0.76333	0.15652	4.77788
0.76502	0.15666	4.79245
0.76671	0.15681	4.80700
0.76840	0.15696	4.82153
0.77009	0.15712	4.83604
0.77178	0.15728	4.85053
0.77347	0.15745	4.86499
0.77516	0.15763	4.87944
0.77685	0.15781	4.89387
0.77854	0.15800	4.90828
0.78023	0.15819	4.92267
0.78192	0.15839	4.93704
0.78361	0.15859	4.95140
0.78530	0.15880	4.96573
0.78699	0.15901	4.98005
0.78867	0.15922	4.99435
0.79036	0.15945	5.00864
0.79205	0.15967	5.02290
0.79374	0.15990	5.03715
0.79543	0.16014	5.05138
0.79712	0.16038	5.06560
0.79881	0.16062	5.07980
0.80050	0.16087	5.09398
0.80219	0.16113	5.10815
0.80388	0.16138	5.12230
0.80557	0.16165	5.13644
0.80726	0.16191	5.15056
0.80895	0.16218	5.16467
0.81064	0.16246	5.17876
0.81233	0.16274	5.19284
0.81402	0.16302	5.20690
0.81571	0.16330	5.22094
0.81740	0.16359	5.23498
0.81909	0.16389	5.24900
0.82078	0.16418	5.26300
0.82247	0.16449	5.27699
0.82416	0.16479	5.29097
0.82585	0.16510	5.30494
0.82754	0.16541	5.31889
0.82923	0.16573	5.33283
0.83092	0.16605	5.34675
0.83261	0.16637	5.36067
0.83430	0.16670	5.37457
0.83599	0.16702	5.38845
0.83768	0.16736	5.40233
0.83937	0.16769	5.41619
0.84106	0.16803	5.43004
0.84275	0.16838	5.44388
0.84443	0.16872	5.45771
0.84612	0.16907	5.47153
0.84781	0.16942	5.48533
0.84950	0.16978	5.49912
0.85119	0.17013	5.51290
0.85288	0.17050	5.52667
0.85457	0.17086	5.54043
0.85626	0.17123	5.55418
0.85795	0.17160	5.56792
0.85964	0.17197	5.58165
0.86133	0.17235	5.59536
0.86302	0.17272	5.60907
0.86471	0.17311	5.62276
0.86640	0.17349	5.63645
0.86809	0.17388	5.65012
0.86978	0.17427	5.66379
0.87147	0.17466	5.67744
0.87316	0.17505	5.69109
0.87485	0.17545	5.70472
0.87654	0.17585	5.71835
0.87823	0.17626	5.73196
0.87992	0.17666	5.74557
0.88161	0.17707	5.75917
0.88330	0.17748	5.77276
0.88499	0.17789	5.78633
0.88668	0.17831	5.79990
0.88837	0.17873	5.81346
0.89006	0.17915	5.82702
0.89175	0.17957	5.84056
0.89344	0.18000	5.85409
0.89513	0.18043	5.86762
0.89682	0.18086	5.88114
0.89851	0.18129	5.89465
0.90020	0.18173	5.90815
0.90188	0.18216	5.92164
0.90357	0.18260	5.93512
0.90526	0.18304	5.94860
0.90695	0.18349	5.96206
0.90864	0.18394	5.97552
0.91033	0.18439	5.98897
0.91202	0.18484	6.00242
0.91371	0.18529	6.01585
0.91540	0.18575	6.02928
0.91709	0.18620	6.04270
0.91878	0.18666	6.05612
0.92047	0.18712	6.06952
0.92216	0.18759	6.08292
0.92385	0.18806	6.09631
0.92554	0.18852	6.10969
0.92723	0.18899	6.12307
0.92892	0.18947	6.13644
0.93061	0.18994	6.14980
0.93230	0.19042	6.16315
0.93399	0.19090	6.17650
0.93568	0.19138	6.18984
0.93737	0.19186	6.20318
0.93906	0.19235	6.21650
0.94075	0.19283	6.22982
0.94244	0.19332	6.24314
0.94413	0.19381	6.25645
0.94582	0.19430	6.26975
0.94751	0.19480	6.28304
0.94920	0.19530	6.29633
0.95089	0.19579	6.30961
0.95258	0.19630	6.32288
0.95427	0.19680	6.33615
0.95596	0.19730	6.34941
0.95764	0.19781	6.36267
0.95933	0.19832	6.37592
0.96102	0.19883	6.38916
0.96271	0.19934	6.40240
0.96440	0.19985	6.41563
0.96609	0.20037	6.42886
0.96778	0.20088	6.44208
0.96947	0.20140	6.45529
0.97116	0.20192	6.46850
0.97285	0.20245	6.48170
0.97454	0.20297	6.49490
0.97623	0.20350	6.50809
0.97792	0.20402	6.52128
0.97961	0.20455	6.53446
0.98130	0.20508	6.54763
0.98299	0.20562	6.56080
0.98468	0.20615	6.57396
0.98637	0.20669	6.58712
0.98806	0.20723	6.60028
0.98975	0.20777	6.61342
0.99144	0.20831	6.62657
0.99313	0.20885	6.63970
0.99482	0.20940	6.65283
0.99651	0.20994	6.66596
0.99820	0.21049	6.67908
0.99989	0.21104	6.69220
1.00158	0.21159	6.70531
1.00327	0.21215	6.71842
1.00496	0.21270	6.73152
1.00665	0.21326	6.74461
1.00834	0.21382	6.75771
1.01003	0.21438	6.77079
1.01172	0.21494	6.78388
1.01341	0.21550	6.79695
1.01509	0.21607	6.81002
1.01678	0.21663	6.82309
1.01847	0.21720	6.83616
1.02016	0.21777	6.84921
1.02185	0.21834	6.86227
1.02354	0.21892	6.87532
1.02523	0.21949	6.88836
1.02692	0.22007	6.90140
1.02861	0.22064	6.91444
1.03030	0.22122	6.92747
1.03199	0.22180	6.94050
1.03368	0.22238	6.95352
1.03537	0.22297	6.96654
1.03706	0.22355	6.97955
1.03875	0.22414	6.99256
1.04044	0.22473	7.00557
1.04213	0.22532	7.01857
1.04382	0.22591	7.03157
1.04551	0.22650	7.04456
1.04720	0.22710	7.05755

File: dmref/data/au_78K.txt
Refractive index of gold at +78K
lambda [um]	n	k
0.55043	0.35024	2.48834
0.55212	0.34176	2.51605
0.55381	0.33371	2.54338
0.55550	0.32607	2.57032
0.55719	0.31880	2.59691
0.55888	0.31189	2.62314
0.56057	0.30532	2.64902
0.56225	0.29906	2.67458
0.56394	0.29309	2.69982
0.56563	0.28740	2.72475
0.56732	0.28197	2.74938
0.56901	0.27678	2.77372
0.57070	0.27183	2.79778
0.57239	0.26709	2.82158
0.57408	0.26257	2.84511
0.57577	0.25823	2.86839
0.57746	0.25409	2.89143
0.57915	0.25012	2.91423
0.58084	0.24631	2.93681
0.58253	0.24266	2.95916
0.58422	0.23916	2.98130
0.58591	0.23581	3.00324
0.58760	0.23259	3.02497
0.58929	0.22949	3.04651
0.59098	0.22652	3.06786
0.59267	0.22367	3.08903
0.59436	0.22093	3.11003
0.59605	0.21829	3.13085
0.59774	0.21576	3.15151
0.59943	0.21332	3.17200
0.60112	0.21098	3.19234
0.60281	0.20872	3.21253
0.60450	0.20655	3.23257
0.60619	0.20446	3.25247
0.60788	0.20245	3.27223
0.60957	0.20051	3.29185
0.61126	0.19864	3.31134
0.61295	0.19684	3.33071
0.61464	0.19511	3.34995
0.61633	0.19344	3.36907
0.61801	0.19183	3.38807
0.61970	0.19028	3.40696
0.62139	0.18878	3.42574
0.62308	0.18734	3.44441
0.62477	0.18595	3.46297
0.62646	0.18461	3.48144
0.62815	0.18332	3.49980
0.62984	0.18208	3.51806
0.63153	0.18088	3.53623
0.63322	0.17972	3.55430
0.63491	0.17860	3.57229
0.63660	0.17753	3.59019
0.63829	0.17649	3.60800
0.63998	0.17549	3.62573
0.64167	0.17453	3.64337
0.64336	0.17360	3.66094
0.64505	0.17271	3.67842
0.64674	0.17185	3.69584
0.64843	0.17102	3.71317
0.65012	0.17022	3.73043
0.65181	0.16945	3.74763
0.65350	0.16871	3.76475
0.65519	0.16800	3.78180
0.65688	0.16731	3.79879
0.65857	0.16665	3.81572
0.66026	0.16602	3.83258
0.66195	0.16541	3.84937
0.66364	0.16483	3.86611
0.66533	0.16426	3.88279
0.66702	0.16372	3.89940
0.66871	0.16321	3.91597
0.67040	0.16271	3.93247
0.67209	0.16223	3.94892
0.67378	0.16178	3.96532
0.67546	0.16134	3.98166
0.67715	0.16093	3.99795
0.67884	0.16053	4.01420
0.68053	0.16015	4.03039
0.68222	0.15979	4.04653
0.68391	0.15944	4.06263
0.68560	0.15911	4.07868
0.68729	0.15880	4.09468
0.68898	0.15850	4.11064
0.69067	0.15822	4.12656
0.69236	0.15795	4.14243
0.69405	0.15770	4.15826
0.69574	0.15746	4.17405
0.69743	0.15724	4.18979
0.69912	0.15703	4.20550
0.70081	0.15683	4.22117
0.70250	0.15665	4.23680
0.70419	0.15647	4.25239
0.70588	0.15631	4.26794
0.70757	0.15617	4.28346
0.70926	0.15603	4.29894
0.71095	0.15591	4.31439
0.71264	0.15579	4.32980
0.71433	0.15569	4.34518
0.71602	0.15560	4.36052
0.71771	0.15552	4.37583
0.71940	0.15545	4.39111
0.72109	0.15539	4.40636
0.72278	0.15534	4.42157
0.72447	0.15530	4.43675
0.72616	0.15527	4.45191
0.72785	0.15525	4.46703
0.72954	0.15523	4.48213
0.73122	0.15523	4.49719
0.73291	0.15523	4.51223
0.73460	0.15525	4.52724
0.73629	0.15527	4.54222
0.73798	0.15530	4.55717
0.73967	0.15534	4.57210
0.74136	0.15538	4.58700
0.74305	0.15543	4.60188
0.74474	0.15550	4.61673
0.74643	0.15556	4.63155
0.74812	0.15564	4.64635
0.74981	0.15572	4.66113
0.75150	0.15581	4.67588
0.75319	0.15591	4.69061
0.75488	0.15601	4.70532
0.75657	0.15612	4.72000
0.75826	0.15624	4.73466
0.75995	0.15636	4.74930
0.76164	0.15649	4.76391
0.76333	0.15663	4.77850
0.76502	0.15677	4.79308
0.76671	0.15692	4.80763
0.76840	0.15707	4.82216
0.77009	0.15723	4.83667
0.77178	0.15739	4.85116
0.77347	0.15756	4.86563
0.77516	0.15774	4.88008
0.77685	0.15792	4.89451
0.77854	0.15811	4.90892
0.78023	0.15830	4.92332
0.78192	0.15850	4.93769
0.78361	0.15870	4.95205
0.78530	0.15891	4.96639
0.78699	0.15912	4.98071
0.78867	0.15934	4.99501
0.79036	0.15956	5.00930
0.79205	0.15979	5.02357
0.79374	0.16002	5.03782
0.79543	0.16026	5.05205
0.79712	0.16050	5.06627
0.79881	0.16074	5.08047
0.80050	0.16099	5.09466
0.80219	0.16124	5.10883
0.80388	0.16150	5.12298
0.80557	0.16177	5.13712
0.80726	0.16203	5.15125
0.80895	0.16230	5.16536
0.81064	0.16258	5.17945
0.81233	0.16286	5.19353
0.81402	0.16314	5.20759
0.81571	0.16343	5.22164
0.81740	0.16372	5.23568
0.81909	0.16401	5.24970
0.82078	0.16431	5.26371
0.82247	0.16461	5.27770
0.82416	0.16492	5.29168
0.82585	0.16522	5.30565
0.82754	0.16554	5.31960
0.82923	0.16585	5.33355
0.83092	0.16617	5.34747
0.83261	0.16650	5.36139
0.83430	0.16682	5.37529
0.83599	0.16715	5.38918
0.83768	0.16749	5.40306
0.83937	0.16782	5.41693
0.84106	0.16816	5.43078
0.84275	0.16850	5.44462
0.84443	0.16885	5.45845
0.84612	0.16920	5.47227
0.84781	0.16955	5.48608
0.84950	0.16991	5.49987
0.85119	0.17027	5.51365
0.85288	0.17063	5.52743
0.85457	0.17099	5.54119
0.85626	0.17136	5.55494
0.85795	0.17173	5.56868
0.85964	0.17211	5.58241
0.86133	0.17248	5.59613
0.86302	0.17286	5.60984
0.86471	0.17324	5.62353
0.86640	0.17363	5.63722
0.86809	0.17402	5.65090
0.86978	0.17441	5.66457
0.87147	0.17480	5.67822
0.87316	0.17519	5.69187
0.87485	0.17559	5.70551
0.87654	0.17599	5.71914
0.87823	0.17640	5.73275
0.87992	0.17680	5.74636
0.88161	0.17721	5.75996
0.88330	0.17762	5.77355
0.88499	0.17804	5.78714
0.88668	0.17845	5.80071
0.88837	0.17887	5.81427
0.89006	0.17929	5.82783
0.89175	0.17972	5.84137
0.89344	0.18014	5.85491
0.89513	0.18057	5.86844
0.89682	0.18100	5.88196
0.89851	0.18144	5.89547
0.90020	0.18187	5.90897
0.90188	0.18231	5.92246
0.90357	0.18275	5.93595
0.90526	0.18319	5.94943
0.90695	0.18364	5.96290
0.90864	0.18409	5.97636
0.91033	0.18454	5.98981
0.91202	0.18499	6.00326
0.91371	0.18544	6.01670
0.91540	0.18590	6.03013
0.91709	0.18636	6.04355
0.91878	0.18682	6.05697
0.92047	0.18728	6.07038
0.92216	0.18774	6.08378
0.92385	0.18821	6.09717
0.92554	0.18868	6.11055
0.92723	0.18915	6.12393
0.92892	0.18963	6.13730
0.93061	0.19010	6.15067
0.93230	0.19058	6.16403
0.93399	0.19106	6.17738
0.93568	0.19154	6.19072
0.93737	0.19202	6.20406
0.93906	0.19251	6.21739
0.94075	0.19299	6.23071
0.94244	0.19348	6.24403
0.94413	0.19398	6.25733
0.94582	0.19447	6.27064
0.94751	0.19496	6.28393
0.94920	0.19546	6.29722
0.95089	0.19596	6.31051
0.95258	0.19646	6.32379
0.95427	0.19696	6.33706
0.95596	0.19747	6.35032
0.95764	0.19798	6.36358
0.95933	0.19848	6.37683
0.96102	0.19899	6.39008
0.96271	0.19951	6.40332
0.96440	0.20002	6.41655
0.96609	0.20054	6.42978
0.96778	0.20105	6.44300
0.96947	0.20157	6.45622
0.97116	0.20210	6.46943
0.97285	0.20262	6.48264
0.97454	0.20314	6.49584
0.97623	0.20367	6.50903
0.97792	0.20420	6.52222
0.97961	0.20473	6.53540
0.98130	0.20526	6.54858
0.98299	0.20580	6.56175
0.98468	0.20633	6.57491
0.98637	0.20687	6.58807
0.98806	0.20741	6.60123
0.98975	0.20795	6.61438
0.99144	0.20849	6.62753
0.99313	0.20903	6.64066
0.99482	0.20958	6.65380
0.99651	0.21013	6.66693
0.99820	0.21068	6.68005
0.99989	0.21123	6.69317
1.00158	0.21178	6.70629
1.00327	0.21233	6.71939
1.00496	0.21289	6.73250
1.00665	0.21345	6.74560
1.00834	0.21400	6.75869
1.01003	0.21457	6.77178
1.01172	0.21513	6.78487
1.01341	0.21569	6.79794
1.01509	0.21626	6.81102
1.01678	0.21682	6.82409
1.01847	0.21739	6.83716
1.02016	0.21796	6.85022
1.02185	0.21853	6.86327
1.02354	0.21911	6.87633
1.02523	0.21968	6.88937
1.02692	0.22026	6.90242
1.02861	0.22084	6.91545
1.03030	0.22142	6.92849
1.03199	0.22200	6.94152
1.03368	0.22258	6.95454
1.03537	0.22316	6.96756
1.03706	0.22375	6.98058
1.03875	0.22434	6.99359
1.04044	0.22493	7.00660
1.04213	0.22552	7.01960
1.04382	0.22611	7.03260
1.04551	0.22670	7.04560
1.04720	0.22730	7.05859

File: dmref/data/au_79K.txt
Refractive index of gold at +79K
lambda [um]	n	k
0.55043	0.35068	2.48870
0.55212	0.34218	2.51642
0.55381	0.33411	2.54374
0.55550	0.32644	2.57069
0.55719	0.31916	2.59728
0.55888	0.31224	2.62351
0.56057	0.30564	2.64940
0.56225	0.29937	2.67496
0.56394	0.29339	2.70020
0.56563	0.28768	2.72513
0.56732	0.28224	2.74976
0.56901	0.27705	2.77411
0.57070	0.27208	2.79818
0.57239	0.26734	2.82197
0.57408	0.26280	2.84551
0.57577	0.25846	2.86879
0.57746	0.25431	2.89183
0.57915	0.25033	2.91464
0.58084	0.24651	2.93722
0.58253	0.24286	2.95957
0.58422	0.23935	2.98172
0.58591	0.23599	3.00365
0.58760	0.23276	3.02539
0.58929	0.22967	3.04693
0.59098	0.22669	3.06829
0.59267	0.22383	3.08946
0.59436	0.22109	3.11046
0.59605	0.21845	3.13128
0.59774	0.21591	3.15194
0.59943	0.21347	3.17244
0.60112	0.21112	3.19278
0.60281	0.20886	3.21297
0.60450	0.20668	3.23301
0.60619	0.20459	3.25291
0.60788	0.20257	3.27268
0.60957	0.20063	3.29230
0.61126	0.19876	3.31180
0.61295	0.19696	3.33117
0.61464	0.19523	3.35041
0.61633	0.19355	3.36953
0.61801	0.19194	3.38854
0.61970	0.19039	3.40743
0.62139	0.18889	3.42621
0.62308	0.18745	3.44488
0.62477	0.18606	3.46345
0.62646	0.18472	3.48191
0.62815	0.18342	3.50027
0.62984	0.18218	3.51854
0.63153	0.18098	3.53671
0.63322	0.17982	3.55479
0.63491	0.17870	3.57278
0.63660	0.17763	3.59068
0.63829	0.17659	3.60849
0.63998	0.17559	3.62622
0.64167	0.17463	3.64387
0.64336	0.17370	3.66143
0.64505	0.17280	3.67892
0.64674	0.17194	3.69634
0.64843	0.17111	3.71368
0.65012	0.17031	3.73094
0.65181	0.16954	3.74814
0.65350	0.16880	3.76526
0.65519	0.16809	3.78232
0.65688	0.16740	3.79931
0.65857	0.16674	3.81623
0.66026	0.16611	3.83310
0.66195	0.16550	3.84990
0.66364	0.16491	3.86663
0.66533	0.16435	3.88331
0.66702	0.16381	3.89993
0.66871	0.16329	3.91650
0.67040	0.16280	3.93301
0.67209	0.16232	3.94946
0.67378	0.16187	3.96586
0.67546	0.16143	3.98220
0.67715	0.16101	3.99850
0.67884	0.16061	4.01474
0.68053	0.16023	4.03094
0.68222	0.15987	4.04708
0.68391	0.15952	4.06318
0.68560	0.15920	4.07924
0.68729	0.15888	4.09524
0.68898	0.15859	4.11120
0.69067	0.15830	4.12712
0.69236	0.15804	4.14300
0.69405	0.15778	4.15883
0.69574	0.15755	4.17462
0.69743	0.15732	4.19037
0.69912	0.15711	4.20608
0.70081	0.15692	4.22175
0.70250	0.15673	4.23738
0.70419	0.15656	4.25297
0.70588	0.15640	4.26853
0.70757	0.15625	4.28405
0.70926	0.15612	4.29953
0.71095	0.15599	4.31498
0.71264	0.15588	4.33040
0.71433	0.15578	4.34578
0.71602	0.15569	4.36112
0.71771	0.15561	4.37643
0.71940	0.15554	4.39171
0.72109	0.15548	4.40696
0.72278	0.15543	4.42218
0.72447	0.15539	4.43737
0.72616	0.15536	4.45252
0.72785	0.15534	4.46765
0.72954	0.15532	4.48275
0.73122	0.15532	4.49781
0.73291	0.15532	4.51285
0.73460	0.15534	4.52787
0.73629	0.15536	4.54285
0.73798	0.15539	4.55781
0.73967	0.15543	4.57274
0.74136	0.15547	4.58764
0.74305	0.15553	4.60252
0.74474	0.15559	4.61737
0.74643	0.15566	4.63220
0.74812	0.15573	4.64700
0.74981	0.15582	4.66178
0.75150	0.15591	4.67654
0.75319	0.15600	4.69127
0.75488	0.15611	4.70598
0.75657	0.15622	4.72066
0.75826	0.15633	4.73532
0.75995	0.15646	4.74996
0.76164	0.15659	4.76458
0.76333	0.15672	4.77918
0.76502	0.15687	4.79375
0.76671	0.15701	4.80831
0.76840	0.15717	4.82284
0.77009	0.15733	4.83735
0.77178	0.15749	4.85185
0.77347	0.15766	4.86632
0.77516	0.15784	4.88077
0.77685	0.15802	4.89521
0.77854	0.15821	4.90962
0.78023	0.15840	4.92402
0.78192	0.15860	4.93839
0.78361	0.15880	4.95275
0.78530	0.15901	4.96710
0.78699	0.15922	4.98142
0.78867	0.15944	4.99572
0.79036	0.15967	5.01001
0.79205	0.15989	5.02428
0.79374	0.16012	5.03854
0.79543	0.16036	5.05278
0.79712	0.16060	5.06700
0.79881	0.16085	5.08120
0.80050	0.16110	5.09539
0.80219	0.16135	5.10956
0.80388	0.16161	5.12372
0.80557	0.16187	5.13786
0.80726	0.16214	5.15199
0.80895	0.16241	5.16610
0.81064	0.16269	5.18020
0.81233	0.16297	5.19428
0.81402	0.16325	5.20835
0.81571	0.16354	5.22240
0.81740	0.16383	5.23644
0.81909	0.16412	5.25046
0.82078	0.16442	5.26447
0.82247	0.16472	5.27847
0.82416	0.16503	5.29245
0.82585	0.16534	5.30642
0.82754	0.16565	5.32038
0.82923	0.16597	5.33432
0.83092	0.16629	5.34825
0.83261	0.16661	5.36217
0.83430	0.16694	5.37608
0.83599	0.16727	5.38997
0.83768	0.16760	5.40385
0.83937	0.16794	5.41772
0.84106	0.16828	5.43158
0.84275	0.16862	5.44542
0.84443	0.16897	5.45925
0.84612	0.16932	5.47307
0.84781	0.16967	5.48688
0.84950	0.17003	5.50068
0.85119	0.17039	5.51447
0.85288	0.17075	5.52824
0.85457	0.17112	5.54201
0.85626	0.17149	5.55576
0.85795	0.17186	5.56950
0.85964	0.17223	5.58324
0.86133	0.17261	5.59696
0.86302	0.17299	5.61067
0.86471	0.17337	5.62437
0.86640	0.17375	5.63806
0.86809	0.17414	5.65174
0.86978	0.17453	5.66541
0.87147	0.17493	5.67907
0.87316	0.17532	5.69272
0.87485	0.17572	5.70636
0.87654	0.17612	5.71999
0.87823	0.17653	5.73361
0.87992	0.17694	5.74722
0.88161	0.17734	5.76083
0.88330	0.17776	5.77442
0.88499	0.17817	5.78800
0.88668	0.17859	5.80158
0.88837	0.17901	5.81514
0.89006	0.17943	5.82870
0.89175	0.17985	5.84225
0.89344	0.18028	5.85579
0.89513	0.18071	5.86932
0.89682	0.18114	5.88284
0.89851	0.18158	5.89636
0.90020	0.18201	5.90986
0.90188	0.18245	5.92336
0.90357	0.18289	5.93685
0.90526	0.18333	5.95033
0.90695	0.18378	5.96380
0.90864	0.18423	5.97727
0.91033	0.18468	5.99072
0.91202	0.18513	6.00417
0.91371	0.18559	6.01761
0.91540	0.18604	6.03105
0.91709	0.18650	6.04447
0.91878	0.18696	6.05789
0.92047	0.18743	6.07130
0.92216	0.18789	6.08470
0.92385	0.18836	6.09810
0.92554	0.18883	6.11149
0.92723	0.18930	6.12487
0.92892	0.18977	6.13824
0.93061	0.19025	6.15161
0.93230	0.19073	6.16497
0.93399	0.19121	6.17832
0.93568	0.19169	6.19167
0.93737	0.19217	6.20501
0.93906	0.19266	6.21834
0.94075	0.19315	6.23167
0.94244	0.19364	6.24499
0.94413	0.19413	6.25830
0.94582	0.19462	6.27161
0.94751	0.19512	6.28490
0.94920	0.19562	6.29820
0.95089	0.19612	6.31148
0.95258	0.19662	6.32476
0.95427	0.19712	6.33804
0.95596	0.19763	6.35131
0.95764	0.19813	6.36457
0.95933	0.19864	6.37782
0.96102	0.19915	6.39107
0.96271	0.19967	6.40431
0.96440	0.20018	6.41755
0.96609	0.20070	6.43078
0.96778	0.20122	6.44401
0.96947	0.20174	6.45723
0.97116	0.20226	6.47044
0.97285	0.20278	6.48365
0.97454	0.20331	6.49685
0.97623	0.20383	6.51005
0.97792	0.20436	6.52324
0.97961	0.20489	6.53642
0.98130	0.20543	6.54960
0.98299	0.20596	6.56278
0.98468	0.20650	6.57595
0.98637	0.20704	6.58911
0.98806	0.20758	6.60227
0.98975	0.20812	6.61542
0.99144	0.20866	6.62857
0.99313	0.20920	6.64171
0.99482	0.20975	6.65485
0.99651	0.21030	6.66798
0.99820	0.21085	6.68111
0.99989	0.21140	6.69423
1.00158	0.21195	6.70734
1.00327	0.21251	6.72046
1.00496	0.21306	6.73356
1.00665	0.21362	6.74666
1.00834	0.21418	6.75976
1.01003	0.21474	6.77285
1.01172	0.21530	6.78594
1.01341	0.21587	6.79902
1.01509	0.21643	6.81210
1.01678	0.21700	6.82517
1.01847	0.21757	6.83824
1.02016	0.21814	6.85131
1.02185	0.21871	6.86436
1.02354	0.21929	6.87742
1.02523	0.21986	6.89047
1.02692	0.22044	6.90352
1.02861	0.22102	6.91656
1.03030	0.22160	6.92959
1.03199	0.22218	6.94263
1.03368	0.22277	6.95565
1.03537	0.22335	6.96868
1.03706	0.22394	6.98170
1.03875	0.22452	6.99471
1.04044	0.22511	7.00772
1.04213	0.22570	7.02073
1.04382	0.22630	7.03373
1.04551	0.22689	7.04673
1.04720	0.22749	7.05972

File: dmref/data/au_7K.txt
Refractive index of gold at +7K
lambda [um]	n	k
0.55043	0.33333	2.48460
0.55212	0.32503	2.51231
0.55381	0.31716	2.53962
0.55550	0.30969	2.56654
0.55719	0.30259	2.59309
0.55888	0.29585	2.61928
0.56057	0.28944	2.64512
0.56225	0.28334	2.67062
0.56394	0.27753	2.69579
0.56563	0.27199	2.72066
0.56732	0.26671	2.74522
0.56901	0.26167	2.76948
0.57070	0.25685	2.79347
0.57239	0.25225	2.81718
0.57408	0.24786	2.84063
0.57577	0.24366	2.86382
0.57746	0.23964	2.88677
0.57915	0.23579	2.90948
0.58084	0.23210	2.93196
0.58253	0.22856	2.95421
0.58422	0.22518	2.97626
0.58591	0.22193	2.99809
0.58760	0.21881	3.01972
0.58929	0.21582	3.04116
0.59098	0.21295	3.06241
0.59267	0.21019	3.08348
0.59436	0.20754	3.10437
0.59605	0.20500	3.12509
0.59774	0.20255	3.14564
0.59943	0.20020	3.16603
0.60112	0.19793	3.18626
0.60281	0.19576	3.20634
0.60450	0.19366	3.22628
0.60619	0.19164	3.24607
0.60788	0.18970	3.26572
0.60957	0.18783	3.28524
0.61126	0.18603	3.30463
0.61295	0.18430	3.32389
0.61464	0.18263	3.34302
0.61633	0.18102	3.36204
0.61801	0.17947	3.38094
0.61970	0.17797	3.39972
0.62139	0.17653	3.41840
0.62308	0.17514	3.43696
0.62477	0.17381	3.45542
0.62646	0.17252	3.47378
0.62815	0.17127	3.49204
0.62984	0.17007	3.51020
0.63153	0.16892	3.52827
0.63322	0.16780	3.54624
0.63491	0.16673	3.56413
0.63660	0.16569	3.58193
0.63829	0.16469	3.59964
0.63998	0.16373	3.61727
0.64167	0.16280	3.63482
0.64336	0.16191	3.65228
0.64505	0.16105	3.66967
0.64674	0.16022	3.68699
0.64843	0.15942	3.70423
0.65012	0.15865	3.72140
0.65181	0.15791	3.73849
0.65350	0.15719	3.75552
0.65519	0.15650	3.77248
0.65688	0.15584	3.78938
0.65857	0.15521	3.80621
0.66026	0.15459	3.82298
0.66195	0.15400	3.83968
0.66364	0.15344	3.85633
0.66533	0.15290	3.87291
0.66702	0.15237	3.88944
0.66871	0.15187	3.90591
0.67040	0.15139	3.92233
0.67209	0.15093	3.93869
0.67378	0.15049	3.95500
0.67546	0.15007	3.97126
0.67715	0.14966	3.98747
0.67884	0.14927	4.00362
0.68053	0.14890	4.01973
0.68222	0.14855	4.03579
0.68391	0.14821	4.05180
0.68560	0.14789	4.06777
0.68729	0.14759	4.08369
0.68898	0.14730	4.09956
0.69067	0.14702	4.11540
0.69236	0.14676	4.13119
0.69405	0.14651	4.14694
0.69574	0.14628	4.16264
0.69743	0.14606	4.17831
0.69912	0.14585	4.19394
0.70081	0.14565	4.20952
0.70250	0.14547	4.22507
0.70419	0.14530	4.24059
0.70588	0.14514	4.25606
0.70757	0.14499	4.27150
0.70926	0.14485	4.28691
0.71095	0.14473	4.30228
0.71264	0.14461	4.31761
0.71433	0.14451	4.33291
0.71602	0.14441	4.34818
0.71771	0.14433	4.36342
0.71940	0.14425	4.37862
0.72109	0.14419	4.39379
0.72278	0.14413	4.40893
0.72447	0.14408	4.42404
0.72616	0.14405	4.43912
0.72785	0.14402	4.45417
0.72954	0.14400	4.46920
0.73122	0.14398	4.48419
0.73291	0.14398	4.49915
0.73460	0.14399	4.51409
0.73629	0.14400	4.52900
0.73798	0.14402	4.54389
0.73967	0.14404	4.55875
0.74136	0.14408	4.57358
0.74305	0.14412	4.58838
0.74474	0.14417	4.60316
0.74643	0.14423	4.61792
0.74812	0.14429	4.63265
0.74981	0.14436	4.64736
0.75150	0.14444	4.66205
0.75319	0.14452	4.67671
0.75488	0.14461	4.69134
0.75657	0.14470	4.70596
0.75826	0.14481	4.72055
0.75995	0.14491	4.73512
0.76164	0.14503	4.74967
0.76333	0.14515	4.76420
0.76502	0.14527	4.77871
0.76671	0.14540	4.79320
0.76840	0.14554	4.80766
0.77009	0.14568	4.82211
0.77178	0.14583	4.83654
0.77347	0.14598	4.85094
0.77516	0.14614	4.86533
0.77685	0.14631	4.87970
0.77854	0.14647	4.89405
0.78023	0.14665	4.90838
0.78192	0.14683	4.92269
0.78361	0.14701	4.93698
0.78530	0.14720	4.95126
0.78699	0.14739	4.96552
0.78867	0.14758	4.97976
0.79036	0.14779	4.99399
0.79205	0.14799	5.00819
0.79374	0.14820	5.02239
0.79543	0.14842	5.03656
0.79712	0.14864	5.05072
0.79881	0.14886	5.06486
0.80050	0.14909	5.07899
0.80219	0.14932	5.09310
0.80388	0.14955	5.10719
0.80557	0.14979	5.12127
0.80726	0.15004	5.13534
0.80895	0.15028	5.14939
0.81064	0.15053	5.16342
0.81233	0.15079	5.17744
0.81402	0.15105	5.19145
0.81571	0.15131	5.20544
0.81740	0.15157	5.21942
0.81909	0.15184	5.23339
0.82078	0.15212	5.24734
0.82247	0.15239	5.26127
0.82416	0.15267	5.27520
0.82585	0.15295	5.28911
0.82754	0.15324	5.30301
0.82923	0.15353	5.31689
0.83092	0.15382	5.33076
0.83261	0.15412	5.34462
0.83430	0.15442	5.35847
0.83599	0.15472	5.37231
0.83768	0.15503	5.38613
0.83937	0.15534	5.39994
0.84106	0.15565	5.41374
0.84275	0.15596	5.42753
0.84443	0.15628	5.44130
0.84612	0.15660	5.45507
0.84781	0.15693	5.46882
0.84950	0.15725	5.48256
0.85119	0.15758	5.49629
0.85288	0.15791	5.51001
0.85457	0.15825	5.52372
0.85626	0.15859	5.53741
0.85795	0.15893	5.55110
0.85964	0.15927	5.56478
0.86133	0.15962	5.57844
0.86302	0.15997	5.59210
0.86471	0.16032	5.60574
0.86640	0.16067	5.61938
0.86809	0.16103	5.63300
0.86978	0.16139	5.64662
0.87147	0.16175	5.66022
0.87316	0.16211	5.67382
0.87485	0.16248	5.68741
0.87654	0.16285	5.70098
0.87823	0.16322	5.71455
0.87992	0.16359	5.72811
0.88161	0.16397	5.74166
0.88330	0.16435	5.75520
0.88499	0.16473	5.76873
0.88668	0.16512	5.78225
0.88837	0.16550	5.79576
0.89006	0.16589	5.80927
0.89175	0.16628	5.82276
0.89344	0.16667	5.83625
0.89513	0.16707	5.84973
0.89682	0.16746	5.86320
0.89851	0.16786	5.87666
0.90020	0.16827	5.89011
0.90188	0.16867	5.90356
0.90357	0.16908	5.91699
0.90526	0.16948	5.93042
0.90695	0.16989	5.94384
0.90864	0.17031	5.95726
0.91033	0.17072	5.97066
0.91202	0.17114	5.98406
0.91371	0.17156	5.99745
0.91540	0.17198	6.01083
0.91709	0.17240	6.02420
0.91878	0.17282	6.03757
0.92047	0.17325	6.05093
0.92216	0.17368	6.06428
0.92385	0.17411	6.07763
0.92554	0.17454	6.09097
0.92723	0.17498	6.10430
0.92892	0.17541	6.11762
0.93061	0.17585	6.13094
0.93230	0.17629	6.14425
0.93399	0.17673	6.15755
0.93568	0.17718	6.17085
0.93737	0.17762	6.18414
0.93906	0.17807	6.19742
0.94075	0.17852	6.21070
0.94244	0.17897	6.22397
0.94413	0.17943	6.23723
0.94582	0.17988	6.25048
0.94751	0.18034	6.26373
0.94920	0.18080	6.27698
0.95089	0.18126	6.29022
0.95258	0.18172	6.30345
0.95427	0.18219	6.31667
0.95596	0.18265	6.32989
0.95764	0.18312	6.34310
0.95933	0.18359	6.35631
0.96102	0.18406	6.36951
0.96271	0.18453	6.38271
0.96440	0.18501	6.39589
0.96609	0.18548	6.40908
0.96778	0.18596	6.42225
0.96947	0.18644	6.43543
0.97116	0.18692	6.44859
0.97285	0.18741	6.46175
0.97454	0.18789	6.47491
0.97623	0.18838	6.48805
0.97792	0.18887	6.50120
0.97961	0.18936	6.51434
0.98130	0.18985	6.52747
0.98299	0.19034	6.54059
0.98468	0.19083	6.55372
0.98637	0.19133	6.56683
0.98806	0.19183	6.57994
0.98975	0.19233	6.59305
0.99144	0.19283	6.60615
0.99313	0.19333	6.61924
0.99482	0.19383	6.63234
0.99651	0.19434	6.64542
0.99820	0.19485	6.65850
0.99989	0.19536	6.67158
1.00158	0.19587	6.68465
1.00327	0.19638	6.69771
1.00496	0.19689	6.71077
1.00665	0.19741	6.72383
1.00834	0.19792	6.73688
1.01003	0.19844	6.74992
1.01172	0.19896	6.76297
1.01341	0.19948	6.77600
1.01509	0.20000	6.78903
1.01678	0.20053	6.80206
1.01847	0.20105	6.81508
1.02016	0.20158	6.82810
1.02185	0.20211	6.84112
1.02354	0.20264	6.85412
1.02523	0.20317	6.86713
1.02692	0.20370	6.88013
1.02861	0.20423	6.89312
1.03030	0.20477	6.90612
1.03199	0.20531	6.91910
1.03368	0.20584	6.93209
1.03537	0.20638	6.94506
1.03706	0.20693	6.95804
1.03875	0.20747	6.97101
1.04044	0.20801	6.98397
1.04213	0.20856	6.99694
1.04382	0.20910	7.00989
1.04551	0.20965	7.02285
1.04720	0.21020	7.03580

File: dmref/data/au_80K.txt
Refractive index of gold at +80K
lambda [um]	n	k
0.55043	0.35112	2.48913
0.55212	0.34260	2.51685
0.55381	0.33450	2.54418
0.55550	0.32682	2.57113
0.55719	0.31952	2.59771
0.55888	0.31258	2.62395
0.56057	0.30597	2.64984
0.56225	0.29968	2.67540
0.56394	0.29368	2.70064
0.56563	0.28797	2.72557
0.56732	0.28251	2.75021
0.56901	0.27730	2.77456
0.57070	0.27233	2.79863
0.57239	0.26758	2.82242
0.57408	0.26303	2.84596
0.57577	0.25868	2.86925
0.57746	0.25451	2.89229
0.57915	0.25053	2.91510
0.58084	0.24671	2.93768
0.58253	0.24304	2.96004
0.58422	0.23953	2.98218
0.58591	0.23616	3.00412
0.58760	0.23293	3.02586
0.58929	0.22983	3.04741
0.59098	0.22685	3.06876
0.59267	0.22398	3.08994
0.59436	0.22123	3.11094
0.59605	0.21859	3.13177
0.59774	0.21605	3.15243
0.59943	0.21360	3.17293
0.60112	0.21125	3.19327
0.60281	0.20898	3.21346
0.60450	0.20681	3.23351
0.60619	0.20471	3.25341
0.60788	0.20269	3.27318
0.60957	0.20075	3.29280
0.61126	0.19887	3.31230
0.61295	0.19707	3.33167
0.61464	0.19533	3.35092
0.61633	0.19366	3.37004
0.61801	0.19204	3.38905
0.61970	0.19049	3.40794
0.62139	0.18899	3.42673
0.62308	0.18754	3.44540
0.62477	0.18615	3.46397
0.62646	0.18481	3.48243
0.62815	0.18352	3.50080
0.62984	0.18227	3.51907
0.63153	0.18107	3.53724
0.63322	0.17991	3.55532
0.63491	0.17879	3.57331
0.63660	0.17771	3.59121
0.63829	0.17667	3.60903
0.63998	0.17567	3.62676
0.64167	0.17471	3.64441
0.64336	0.17378	3.66198
0.64505	0.17288	3.67947
0.64674	0.17202	3.69689
0.64843	0.17119	3.71423
0.65012	0.17039	3.73150
0.65181	0.16962	3.74869
0.65350	0.16888	3.76582
0.65519	0.16816	3.78288
0.65688	0.16748	3.79987
0.65857	0.16682	3.81680
0.66026	0.16618	3.83367
0.66195	0.16557	3.85047
0.66364	0.16499	3.86721
0.66533	0.16442	3.88389
0.66702	0.16388	3.90051
0.66871	0.16337	3.91708
0.67040	0.16287	3.93359
0.67209	0.16239	3.95004
0.67378	0.16194	3.96645
0.67546	0.16150	3.98280
0.67715	0.16108	3.99909
0.67884	0.16069	4.01534
0.68053	0.16031	4.03154
0.68222	0.15994	4.04769
0.68391	0.15960	4.06379
0.68560	0.15927	4.07984
0.68729	0.15896	4.09585
0.68898	0.15866	4.11182
0.69067	0.15838	4.12774
0.69236	0.15811	4.14361
0.69405	0.15786	4.15945
0.69574	0.15762	4.17524
0.69743	0.15740	4.19099
0.69912	0.15719	4.20671
0.70081	0.15699	4.22238
0.70250	0.15681	4.23801
0.70419	0.15663	4.25361
0.70588	0.15647	4.26917
0.70757	0.15633	4.28469
0.70926	0.15619	4.30018
0.71095	0.15607	4.31563
0.71264	0.15596	4.33104
0.71433	0.15586	4.34643
0.71602	0.15577	4.36177
0.71771	0.15569	4.37709
0.71940	0.15562	4.39237
0.72109	0.15556	4.40762
0.72278	0.15551	4.42284
0.72447	0.15547	4.43803
0.72616	0.15544	4.45319
0.72785	0.15541	4.46832
0.72954	0.15540	4.48342
0.73122	0.15540	4.49849
0.73291	0.15540	4.51353
0.73460	0.15542	4.52855
0.73629	0.15544	4.54354
0.73798	0.15547	4.55850
0.73967	0.15551	4.57343
0.74136	0.15555	4.58834
0.74305	0.15561	4.60322
0.74474	0.15567	4.61807
0.74643	0.15574	4.63290
0.74812	0.15582	4.64771
0.74981	0.15590	4.66249
0.75150	0.15599	4.67725
0.75319	0.15609	4.69198
0.75488	0.15619	4.70669
0.75657	0.15630	4.72138
0.75826	0.15642	4.73604
0.75995	0.15654	4.75069
0.76164	0.15667	4.76531
0.76333	0.15681	4.77991
0.76502	0.15695	4.79449
0.76671	0.15710	4.80904
0.76840	0.15725	4.82358
0.77009	0.15742	4.83809
0.77178	0.15758	4.85259
0.77347	0.15775	4.86707
0.77516	0.15793	4.88152
0.77685	0.15811	4.89596
0.77854	0.15830	4.91038
0.78023	0.15849	4.92478
0.78192	0.15869	4.93916
0.78361	0.15889	4.95352
0.78530	0.15910	4.96786
0.78699	0.15932	4.98219
0.78867	0.15953	4.99650
0.79036	0.15976	5.01079
0.79205	0.15999	5.02506
0.79374	0.16022	5.03932
0.79543	0.16046	5.05356
0.79712	0.16070	5.06778
0.79881	0.16094	5.08199
0.80050	0.16119	5.09618
0.80219	0.16145	5.11036
0.80388	0.16171	5.12452
0.80557	0.16197	5.13867
0.80726	0.16224	5.15279
0.80895	0.16251	5.16691
0.81064	0.16279	5.18101
0.81233	0.16307	5.19509
0.81402	0.16335	5.20916
0.81571	0.16364	5.22322
0.81740	0.16393	5.23726
0.81909	0.16422	5.25129
0.82078	0.16452	5.26530
0.82247	0.16483	5.27930
0.82416	0.16513	5.29329
0.82585	0.16544	5.30726
0.82754	0.16576	5.32122
0.82923	0.16607	5.33517
0.83092	0.16639	5.34910
0.83261	0.16672	5.36302
0.83430	0.16705	5.37693
0.83599	0.16738	5.39083
0.83768	0.16771	5.40471
0.83937	0.16805	5.41858
0.84106	0.16839	5.43244
0.84275	0.16873	5.44629
0.84443	0.16908	5.46012
0.84612	0.16943	5.47395
0.84781	0.16978	5.48776
0.84950	0.17014	5.50156
0.85119	0.17050	5.51535
0.85288	0.17086	5.52913
0.85457	0.17123	5.54290
0.85626	0.17160	5.55665
0.85795	0.17197	5.57040
0.85964	0.17234	5.58413
0.86133	0.17272	5.59786
0.86302	0.17310	5.61157
0.86471	0.17348	5.62527
0.86640	0.17387	5.63897
0.86809	0.17426	5.65265
0.86978	0.17465	5.66632
0.87147	0.17504	5.67999
0.87316	0.17544	5.69364
0.87485	0.17584	5.70728
0.87654	0.17624	5.72092
0.87823	0.17665	5.73454
0.87992	0.17706	5.74816
0.88161	0.17747	5.76176
0.88330	0.17788	5.77536
0.88499	0.17829	5.78895
0.88668	0.17871	5.80252
0.88837	0.17913	5.81609
0.89006	0.17955	5.82965
0.89175	0.17998	5.84320
0.89344	0.18040	5.85675
0.89513	0.18083	5.87028
0.89682	0.18127	5.88381
0.89851	0.18170	5.89732
0.90020	0.18214	5.91083
0.90188	0.18258	5.92433
0.90357	0.18302	5.93782
0.90526	0.18346	5.95131
0.90695	0.18391	5.96478
0.90864	0.18436	5.97825
0.91033	0.18481	5.99171
0.91202	0.18526	6.00516
0.91371	0.18572	6.01861
0.91540	0.18617	6.03204
0.91709	0.18663	6.04547
0.91878	0.18709	6.05889
0.92047	0.18756	6.07231
0.92216	0.18802	6.08571
0.92385	0.18849	6.09911
0.92554	0.18896	6.11250
0.92723	0.18943	6.12589
0.92892	0.18991	6.13927
0.93061	0.19039	6.15264
0.93230	0.19086	6.16600
0.93399	0.19134	6.17935
0.93568	0.19183	6.19270
0.93737	0.19231	6.20605
0.93906	0.19280	6.21938
0.94075	0.19329	6.23271
0.94244	0.19378	6.24603
0.94413	0.19427	6.25935
0.94582	0.19476	6.27266
0.94751	0.19526	6.28596
0.94920	0.19576	6.29925
0.95089	0.19626	6.31254
0.95258	0.19676	6.32583
0.95427	0.19727	6.33910
0.95596	0.19777	6.35237
0.95764	0.19828	6.36564
0.95933	0.19879	6.37890
0.96102	0.19930	6.39215
0.96271	0.19981	6.40540
0.96440	0.20033	6.41864
0.96609	0.20085	6.43187
0.96778	0.20136	6.44510
0.96947	0.20189	6.45832
0.97116	0.20241	6.47154
0.97285	0.20293	6.48475
0.97454	0.20346	6.49795
0.97623	0.20399	6.51115
0.97792	0.20452	6.52435
0.97961	0.20505	6.53753
0.98130	0.20558	6.55072
0.98299	0.20612	6.56389
0.98468	0.20665	6.57707
0.98637	0.20719	6.59023
0.98806	0.20773	6.60339
0.98975	0.20827	6.61655
0.99144	0.20882	6.62970
0.99313	0.20936	6.64285
0.99482	0.20991	6.65599
0.99651	0.21046	6.66912
0.99820	0.21101	6.68225
0.99989	0.21156	6.69538
1.00158	0.21211	6.70850
1.00327	0.21267	6.72161
1.00496	0.21322	6.73472
1.00665	0.21378	6.74782
1.00834	0.21434	6.76092
1.01003	0.21490	6.77402
1.01172	0.21547	6.78711
1.01341	0.21603	6.80020
1.01509	0.21660	6.81328
1.01678	0.21717	6.82635
1.01847	0.21774	6.83942
1.02016	0.21831	6.85249
1.02185	0.21888	6.86555
1.02354	0.21946	6.87861
1.02523	0.22003	6.89166
1.02692	0.22061	6.90471
1.02861	0.22119	6.91776
1.03030	0.22177	6.93080
1.03199	0.22235	6.94383
1.03368	0.22294	6.95686
1.03537	0.22352	6.96989
1.03706	0.22411	6.98291
1.03875	0.22470	6.99593
1.04044	0.22529	7.00894
1.04213	0.22588	7.02195
1.04382	0.22647	7.03496
1.04551	0.22707	7.04796
1.04720	0.22766	7.06095
