Repository: MasielloGroup/MasielloGroupWebsite

## Welcome to the Masiello Group Website Repository

This website is built with [Quarto](https://quarto.org), an open source scientific and technical publishing system.

Note: the `_utils` directory contains helper scripts used when migrating from Wowchemy / Hugo Academic to Quarto.

File: dmref/data/au_81K.txt
Refractive index of gold at +81K
lambda [um]	n	k
0.55043	0.35157	2.48963
0.55212	0.34302	2.51735
0.55381	0.33490	2.54468
0.55550	0.32720	2.57163
0.55719	0.31988	2.59821
0.55888	0.31292	2.62445
0.56057	0.30629	2.65034
0.56225	0.29999	2.67590
0.56394	0.29397	2.70115
0.56563	0.28824	2.72608
0.56732	0.28278	2.75072
0.56901	0.27756	2.77507
0.57070	0.27257	2.79914
0.57239	0.26780	2.82294
0.57408	0.26325	2.84648
0.57577	0.25889	2.86977
0.57746	0.25471	2.89281
0.57915	0.25072	2.91562
0.58084	0.24689	2.93820
0.58253	0.24322	2.96056
0.58422	0.23970	2.98271
0.58591	0.23632	3.00465
0.58760	0.23309	3.02639
0.58929	0.22998	3.04794
0.59098	0.22699	3.06930
0.59267	0.22412	3.09048
0.59436	0.22137	3.11148
0.59605	0.21872	3.13231
0.59774	0.21617	3.15297
0.59943	0.21372	3.17347
0.60112	0.21136	3.19382
0.60281	0.20910	3.21401
0.60450	0.20691	3.23406
0.60619	0.20481	3.25396
0.60788	0.20279	3.27373
0.60957	0.20084	3.29336
0.61126	0.19897	3.31286
0.61295	0.19716	3.33223
0.61464	0.19542	3.35148
0.61633	0.19375	3.37061
0.61801	0.19213	3.38962
0.61970	0.19057	3.40851
0.62139	0.18907	3.42730
0.62308	0.18763	3.44597
0.62477	0.18623	3.46454
0.62646	0.18489	3.48301
0.62815	0.18359	3.50138
0.62984	0.18234	3.51965
0.63153	0.18114	3.53782
0.63322	0.17998	3.55591
0.63491	0.17886	3.57390
0.63660	0.17778	3.59180
0.63829	0.17674	3.60962
0.63998	0.17574	3.62736
0.64167	0.17477	3.64501
0.64336	0.17384	3.66258
0.64505	0.17295	3.68007
0.64674	0.17208	3.69749
0.64843	0.17125	3.71484
0.65012	0.17045	3.73211
0.65181	0.16968	3.74931
0.65350	0.16894	3.76643
0.65519	0.16822	3.78350
0.65688	0.16754	3.80049
0.65857	0.16688	3.81742
0.66026	0.16624	3.83429
0.66195	0.16563	3.85109
0.66364	0.16505	3.86784
0.66533	0.16448	3.88452
0.66702	0.16394	3.90115
0.66871	0.16342	3.91771
0.67040	0.16293	3.93423
0.67209	0.16245	3.95068
0.67378	0.16200	3.96709
0.67546	0.16156	3.98344
0.67715	0.16114	3.99974
0.67884	0.16074	4.01599
0.68053	0.16036	4.03219
0.68222	0.16000	4.04834
0.68391	0.15966	4.06445
0.68560	0.15933	4.08050
0.68729	0.15901	4.09651
0.68898	0.15872	4.11248
0.69067	0.15843	4.12840
0.69236	0.15817	4.14428
0.69405	0.15792	4.16012
0.69574	0.15768	4.17592
0.69743	0.15746	4.19167
0.69912	0.15725	4.20739
0.70081	0.15705	4.22306
0.70250	0.15686	4.23870
0.70419	0.15669	4.25430
0.70588	0.15653	4.26986
0.70757	0.15639	4.28538
0.70926	0.15625	4.30087
0.71095	0.15613	4.31633
0.71264	0.15602	4.33175
0.71433	0.15592	4.34713
0.71602	0.15583	4.36248
0.71771	0.15575	4.37780
0.71940	0.15568	4.39309
0.72109	0.15562	4.40834
0.72278	0.15557	4.42357
0.72447	0.15553	4.43876
0.72616	0.15550	4.45392
0.72785	0.15548	4.46905
0.72954	0.15547	4.48415
0.73122	0.15546	4.49923
0.73291	0.15547	4.51427
0.73460	0.15548	4.52929
0.73629	0.15550	4.54428
0.73798	0.15554	4.55924
0.73967	0.15557	4.57418
0.74136	0.15562	4.58909
0.74305	0.15568	4.60397
0.74474	0.15574	4.61883
0.74643	0.15581	4.63366
0.74812	0.15588	4.64847
0.74981	0.15597	4.66326
0.75150	0.15606	4.67802
0.75319	0.15616	4.69275
0.75488	0.15626	4.70747
0.75657	0.15637	4.72216
0.75826	0.15649	4.73683
0.75995	0.15661	4.75147
0.76164	0.15674	4.76610
0.76333	0.15688	4.78070
0.76502	0.15702	4.79528
0.76671	0.15717	4.80984
0.76840	0.15733	4.82438
0.77009	0.15749	4.83890
0.77178	0.15766	4.85340
0.77347	0.15783	4.86788
0.77516	0.15800	4.88234
0.77685	0.15819	4.89678
0.77854	0.15838	4.91120
0.78023	0.15857	4.92560
0.78192	0.15877	4.93998
0.78361	0.15897	4.95435
0.78530	0.15918	4.96869
0.78699	0.15939	4.98302
0.78867	0.15961	4.99734
0.79036	0.15984	5.01163
0.79205	0.16007	5.02591
0.79374	0.16030	5.04017
0.79543	0.16054	5.05441
0.79712	0.16078	5.06864
0.79881	0.16102	5.08285
0.80050	0.16128	5.09704
0.80219	0.16153	5.11122
0.80388	0.16179	5.12539
0.80557	0.16205	5.13953
0.80726	0.16232	5.15367
0.80895	0.16259	5.16778
0.81064	0.16287	5.18189
0.81233	0.16315	5.19597
0.81402	0.16344	5.21005
0.81571	0.16372	5.22411
0.81740	0.16402	5.23815
0.81909	0.16431	5.25218
0.82078	0.16461	5.26620
0.82247	0.16491	5.28020
0.82416	0.16522	5.29419
0.82585	0.16553	5.30817
0.82754	0.16585	5.32213
0.82923	0.16616	5.33608
0.83092	0.16648	5.35002
0.83261	0.16681	5.36394
0.83430	0.16714	5.37785
0.83599	0.16747	5.39175
0.83768	0.16780	5.40564
0.83937	0.16814	5.41951
0.84106	0.16848	5.43338
0.84275	0.16883	5.44723
0.84443	0.16918	5.46107
0.84612	0.16953	5.47489
0.84781	0.16988	5.48871
0.84950	0.17024	5.50251
0.85119	0.17060	5.51631
0.85288	0.17096	5.53009
0.85457	0.17133	5.54386
0.85626	0.17170	5.55762
0.85795	0.17207	5.57137
0.85964	0.17244	5.58511
0.86133	0.17282	5.59883
0.86302	0.17320	5.61255
0.86471	0.17359	5.62626
0.86640	0.17397	5.63995
0.86809	0.17436	5.65364
0.86978	0.17475	5.66732
0.87147	0.17515	5.68098
0.87316	0.17555	5.69464
0.87485	0.17595	5.70829
0.87654	0.17635	5.72192
0.87823	0.17675	5.73555
0.87992	0.17716	5.74917
0.88161	0.17757	5.76278
0.88330	0.17798	5.77638
0.88499	0.17840	5.78997
0.88668	0.17882	5.80355
0.88837	0.17924	5.81712
0.89006	0.17966	5.83069
0.89175	0.18009	5.84424
0.89344	0.18052	5.85779
0.89513	0.18095	5.87132
0.89682	0.18138	5.88485
0.89851	0.18181	5.89837
0.90020	0.18225	5.91188
0.90188	0.18269	5.92539
0.90357	0.18313	5.93888
0.90526	0.18358	5.95237
0.90695	0.18402	5.96585
0.90864	0.18447	5.97932
0.91033	0.18492	5.99278
0.91202	0.18538	6.00624
0.91371	0.18583	6.01969
0.91540	0.18629	6.03313
0.91709	0.18675	6.04656
0.91878	0.18721	6.05998
0.92047	0.18768	6.07340
0.92216	0.18814	6.08681
0.92385	0.18861	6.10021
0.92554	0.18908	6.11361
0.92723	0.18956	6.12699
0.92892	0.19003	6.14037
0.93061	0.19051	6.15375
0.93230	0.19099	6.16711
0.93399	0.19147	6.18047
0.93568	0.19195	6.19383
0.93737	0.19244	6.20717
0.93906	0.19292	6.22051
0.94075	0.19341	6.23384
0.94244	0.19390	6.24717
0.94413	0.19440	6.26049
0.94582	0.19489	6.27380
0.94751	0.19539	6.28710
0.94920	0.19589	6.30040
0.95089	0.19639	6.31370
0.95258	0.19689	6.32698
0.95427	0.19740	6.34026
0.95596	0.19790	6.35354
0.95764	0.19841	6.36680
0.95933	0.19892	6.38007
0.96102	0.19943	6.39332
0.96271	0.19995	6.40657
0.96440	0.20046	6.41981
0.96609	0.20098	6.43305
0.96778	0.20150	6.44628
0.96947	0.20202	6.45951
0.97116	0.20254	6.47273
0.97285	0.20307	6.48594
0.97454	0.20360	6.49915
0.97623	0.20412	6.51235
0.97792	0.20465	6.52555
0.97961	0.20519	6.53874
0.98130	0.20572	6.55193
0.98299	0.20626	6.56511
0.98468	0.20679	6.57828
0.98637	0.20733	6.59145
0.98806	0.20787	6.60462
0.98975	0.20841	6.61778
0.99144	0.20896	6.63093
0.99313	0.20950	6.64408
0.99482	0.21005	6.65722
0.99651	0.21060	6.67036
0.99820	0.21115	6.68350
0.99989	0.21170	6.69662
1.00158	0.21226	6.70975
1.00327	0.21281	6.72286
1.00496	0.21337	6.73598
1.00665	0.21393	6.74909
1.00834	0.21449	6.76219
1.01003	0.21505	6.77529
1.01172	0.21562	6.78838
1.01341	0.21618	6.80147
1.01509	0.21675	6.81455
1.01678	0.21732	6.82763
1.01847	0.21789	6.84071
1.02016	0.21846	6.85378
1.02185	0.21903	6.86684
1.02354	0.21961	6.87990
1.02523	0.22019	6.89296
1.02692	0.22076	6.90601
1.02861	0.22134	6.91906
1.03030	0.22193	6.93210
1.03199	0.22251	6.94514
1.03368	0.22309	6.95818
1.03537	0.22368	6.97121
1.03706	0.22427	6.98423
1.03875	0.22486	6.99725
1.04044	0.22545	7.01027
1.04213	0.22604	7.02328
1.04382	0.22663	7.03629
1.04551	0.22723	7.04930
1.04720	0.22782	7.06230

File: dmref/data/au_82K.txt
Refractive index of gold at +82K
lambda [um]	n	k
0.55043	0.35202	2.49020
0.55212	0.34344	2.51791
0.55381	0.33530	2.54524
0.55550	0.32758	2.57219
0.55719	0.32023	2.59878
0.55888	0.31325	2.62502
0.56057	0.30661	2.65091
0.56225	0.30029	2.67647
0.56394	0.29426	2.70172
0.56563	0.28851	2.72665
0.56732	0.28303	2.75129
0.56901	0.27780	2.77564
0.57070	0.27280	2.79971
0.57239	0.26802	2.82351
0.57408	0.26346	2.84705
0.57577	0.25909	2.87034
0.57746	0.25490	2.89339
0.57915	0.25090	2.91620
0.58084	0.24706	2.93878
0.58253	0.24338	2.96115
0.58422	0.23986	2.98330
0.58591	0.23647	3.00524
0.58760	0.23323	3.02698
0.58929	0.23011	3.04853
0.59098	0.22712	3.06989
0.59267	0.22425	3.09107
0.59436	0.22149	3.11207
0.59605	0.21883	3.13290
0.59774	0.21628	3.15357
0.59943	0.21383	3.17407
0.60112	0.21147	3.19442
0.60281	0.20919	3.21461
0.60450	0.20701	3.23466
0.60619	0.20491	3.25457
0.60788	0.20288	3.27434
0.60957	0.20093	3.29397
0.61126	0.19905	3.31347
0.61295	0.19724	3.33284
0.61464	0.19550	3.35209
0.61633	0.19382	3.37122
0.61801	0.19220	3.39023
0.61970	0.19064	3.40913
0.62139	0.18914	3.42792
0.62308	0.18769	3.44660
0.62477	0.18630	3.46517
0.62646	0.18495	3.48364
0.62815	0.18365	3.50201
0.62984	0.18240	3.52028
0.63153	0.18120	3.53846
0.63322	0.18003	3.55654
0.63491	0.17891	3.57454
0.63660	0.17783	3.59244
0.63829	0.17679	3.61026
0.63998	0.17579	3.62800
0.64167	0.17482	3.64565
0.64336	0.17389	3.66323
0.64505	0.17300	3.68073
0.64674	0.17213	3.69815
0.64843	0.17130	3.71549
0.65012	0.17050	3.73276
0.65181	0.16973	3.74997
0.65350	0.16899	3.76710
0.65519	0.16827	3.78416
0.65688	0.16758	3.80116
0.65857	0.16692	3.81809
0.66026	0.16629	3.83496
0.66195	0.16568	3.85177
0.66364	0.16509	3.86851
0.66533	0.16453	3.88520
0.66702	0.16399	3.90183
0.66871	0.16347	3.91840
0.67040	0.16297	3.93491
0.67209	0.16250	3.95137
0.67378	0.16204	3.96778
0.67546	0.16160	3.98414
0.67715	0.16119	4.00044
0.67884	0.16079	4.01669
0.68053	0.16041	4.03289
0.68222	0.16004	4.04905
0.68391	0.15970	4.06515
0.68560	0.15937	4.08121
0.68729	0.15906	4.09723
0.68898	0.15876	4.11320
0.69067	0.15848	4.12912
0.69236	0.15821	4.14501
0.69405	0.15796	4.16085
0.69574	0.15772	4.17664
0.69743	0.15750	4.19240
0.69912	0.15729	4.20812
0.70081	0.15709	4.22380
0.70250	0.15691	4.23944
0.70419	0.15674	4.25504
0.70588	0.15658	4.27060
0.70757	0.15643	4.28613
0.70926	0.15630	4.30162
0.71095	0.15618	4.31708
0.71264	0.15606	4.33250
0.71433	0.15596	4.34789
0.71602	0.15587	4.36325
0.71771	0.15579	4.37857
0.71940	0.15573	4.39386
0.72109	0.15567	4.40911
0.72278	0.15562	4.42434
0.72447	0.15558	4.43953
0.72616	0.15555	4.45470
0.72785	0.15553	4.46983
0.72954	0.15552	4.48494
0.73122	0.15551	4.50002
0.73291	0.15552	4.51506
0.73460	0.15553	4.53008
0.73629	0.15556	4.54508
0.73798	0.15559	4.56004
0.73967	0.15563	4.57498
0.74136	0.15567	4.58990
0.74305	0.15573	4.60478
0.74474	0.15579	4.61964
0.74643	0.15586	4.63448
0.74812	0.15594	4.64929
0.74981	0.15602	4.66408
0.75150	0.15611	4.67884
0.75319	0.15621	4.69358
0.75488	0.15632	4.70830
0.75657	0.15643	4.72300
0.75826	0.15655	4.73767
0.75995	0.15667	4.75232
0.76164	0.15680	4.76694
0.76333	0.15694	4.78155
0.76502	0.15708	4.79613
0.76671	0.15723	4.81070
0.76840	0.15739	4.82524
0.77009	0.15755	4.83976
0.77178	0.15772	4.85426
0.77347	0.15789	4.86874
0.77516	0.15807	4.88321
0.77685	0.15825	4.89765
0.77854	0.15844	4.91208
0.78023	0.15863	4.92648
0.78192	0.15883	4.94087
0.78361	0.15904	4.95524
0.78530	0.15925	4.96959
0.78699	0.15946	4.98392
0.78867	0.15968	4.99823
0.79036	0.15990	5.01253
0.79205	0.16013	5.02681
0.79374	0.16037	5.04108
0.79543	0.16060	5.05532
0.79712	0.16085	5.06955
0.79881	0.16109	5.08377
0.80050	0.16134	5.09797
0.80219	0.16160	5.11215
0.80388	0.16186	5.12632
0.80557	0.16213	5.14047
0.80726	0.16239	5.15460
0.80895	0.16267	5.16872
0.81064	0.16294	5.18283
0.81233	0.16322	5.19692
0.81402	0.16351	5.21100
0.81571	0.16380	5.22506
0.81740	0.16409	5.23911
0.81909	0.16439	5.25314
0.82078	0.16469	5.26716
0.82247	0.16499	5.28117
0.82416	0.16530	5.29516
0.82585	0.16561	5.30914
0.82754	0.16592	5.32311
0.82923	0.16624	5.33706
0.83092	0.16656	5.35100
0.83261	0.16689	5.36493
0.83430	0.16722	5.37885
0.83599	0.16755	5.39275
0.83768	0.16788	5.40664
0.83937	0.16822	5.42052
0.84106	0.16856	5.43438
0.84275	0.16891	5.44824
0.84443	0.16926	5.46208
0.84612	0.16961	5.47591
0.84781	0.16996	5.48973
0.84950	0.17032	5.50354
0.85119	0.17068	5.51733
0.85288	0.17105	5.53112
0.85457	0.17141	5.54489
0.85626	0.17178	5.55866
0.85795	0.17215	5.57241
0.85964	0.17253	5.58615
0.86133	0.17291	5.59988
0.86302	0.17329	5.61360
0.86471	0.17367	5.62731
0.86640	0.17406	5.64101
0.86809	0.17445	5.65470
0.86978	0.17484	5.66838
0.87147	0.17524	5.68205
0.87316	0.17564	5.69571
0.87485	0.17604	5.70936
0.87654	0.17644	5.72300
0.87823	0.17685	5.73663
0.87992	0.17725	5.75026
0.88161	0.17767	5.76387
0.88330	0.17808	5.77747
0.88499	0.17849	5.79107
0.88668	0.17891	5.80465
0.88837	0.17933	5.81823
0.89006	0.17976	5.83179
0.89175	0.18018	5.84535
0.89344	0.18061	5.85890
0.89513	0.18104	5.87244
0.89682	0.18148	5.88597
0.89851	0.18191	5.89950
0.90020	0.18235	5.91301
0.90188	0.18279	5.92652
0.90357	0.18323	5.94002
0.90526	0.18368	5.95351
0.90695	0.18412	5.96699
0.90864	0.18457	5.98047
0.91033	0.18503	5.99393
0.91202	0.18548	6.00739
0.91371	0.18594	6.02084
0.91540	0.18639	6.03429
0.91709	0.18686	6.04772
0.91878	0.18732	6.06115
0.92047	0.18778	6.07457
0.92216	0.18825	6.08798
0.92385	0.18872	6.10139
0.92554	0.18919	6.11479
0.92723	0.18966	6.12818
0.92892	0.19014	6.14156
0.93061	0.19062	6.15494
0.93230	0.19110	6.16831
0.93399	0.19158	6.18167
0.93568	0.19206	6.19503
0.93737	0.19255	6.20838
0.93906	0.19303	6.22172
0.94075	0.19352	6.23506
0.94244	0.19402	6.24839
0.94413	0.19451	6.26171
0.94582	0.19500	6.27502
0.94751	0.19550	6.28833
0.94920	0.19600	6.30164
0.95089	0.19650	6.31493
0.95258	0.19701	6.32822
0.95427	0.19751	6.34151
0.95596	0.19802	6.35478
0.95764	0.19853	6.36806
0.95933	0.19904	6.38132
0.96102	0.19955	6.39458
0.96271	0.20006	6.40783
0.96440	0.20058	6.42108
0.96609	0.20110	6.43432
0.96778	0.20162	6.44756
0.96947	0.20214	6.46079
0.97116	0.20266	6.47401
0.97285	0.20319	6.48723
0.97454	0.20372	6.50044
0.97623	0.20425	6.51365
0.97792	0.20478	6.52685
0.97961	0.20531	6.54004
0.98130	0.20584	6.55323
0.98299	0.20638	6.56642
0.98468	0.20692	6.57959
0.98637	0.20746	6.59277
0.98806	0.20800	6.60594
0.98975	0.20854	6.61910
0.99144	0.20909	6.63226
0.99313	0.20963	6.64541
0.99482	0.21018	6.65855
0.99651	0.21073	6.67170
0.99820	0.21128	6.68483
0.99989	0.21183	6.69797
1.00158	0.21239	6.71109
1.00327	0.21294	6.72421
1.00496	0.21350	6.73733
1.00665	0.21406	6.75044
1.00834	0.21462	6.76355
1.01003	0.21519	6.77665
1.01172	0.21575	6.78975
1.01341	0.21632	6.80284
1.01509	0.21688	6.81593
1.01678	0.21745	6.82901
1.01847	0.21803	6.84209
1.02016	0.21860	6.85516
1.02185	0.21917	6.86823
1.02354	0.21975	6.88130
1.02523	0.22032	6.89436
1.02692	0.22090	6.90741
1.02861	0.22148	6.92046
1.03030	0.22207	6.93351
1.03199	0.22265	6.94655
1.03368	0.22323	6.95959
1.03537	0.22382	6.97262
1.03706	0.22441	6.98565
1.03875	0.22500	6.99868
1.04044	0.22559	7.01170
1.04213	0.22618	7.02471
1.04382	0.22678	7.03773
1.04551	0.22737	7.05073
1.04720	0.22797	7.06374

File: dmref/data/au_83K.txt
Refractive index of gold at +83K
lambda [um]	n	k
0.55043	0.35247	2.49083
0.55212	0.34387	2.51855
0.55381	0.33570	2.54587
0.55550	0.32795	2.57282
0.55719	0.32059	2.59941
0.55888	0.31359	2.62564
0.56057	0.30693	2.65154
0.56225	0.30058	2.67710
0.56394	0.29454	2.70234
0.56563	0.28878	2.72728
0.56732	0.28328	2.75192
0.56901	0.27804	2.77627
0.57070	0.27302	2.80034
0.57239	0.26824	2.82414
0.57408	0.26366	2.84768
0.57577	0.25928	2.87097
0.57746	0.25508	2.89402
0.57915	0.25107	2.91683
0.58084	0.24722	2.93942
0.58253	0.24354	2.96178
0.58422	0.24000	2.98393
0.58591	0.23661	3.00587
0.58760	0.23336	3.02762
0.58929	0.23024	3.04917
0.59098	0.22724	3.07053
0.59267	0.22436	3.09171
0.59436	0.22159	3.11271
0.59605	0.21893	3.13354
0.59774	0.21638	3.15421
0.59943	0.21392	3.17472
0.60112	0.21156	3.19507
0.60281	0.20928	3.21526
0.60450	0.20709	3.23531
0.60619	0.20498	3.25522
0.60788	0.20295	3.27499
0.60957	0.20100	3.29462
0.61126	0.19912	3.31413
0.61295	0.19731	3.33350
0.61464	0.19556	3.35275
0.61633	0.19388	3.37188
0.61801	0.19226	3.39090
0.61970	0.19070	3.40980
0.62139	0.18919	3.42859
0.62308	0.18774	3.44727
0.62477	0.18635	3.46584
0.62646	0.18500	3.48431
0.62815	0.18370	3.50268
0.62984	0.18245	3.52096
0.63153	0.18124	3.53914
0.63322	0.18008	3.55722
0.63491	0.17896	3.57522
0.63660	0.17788	3.59313
0.63829	0.17683	3.61095
0.63998	0.17583	3.62869
0.64167	0.17486	3.64635
0.64336	0.17393	3.66392
0.64505	0.17303	3.68142
0.64674	0.17217	3.69884
0.64843	0.17134	3.71619
0.65012	0.17053	3.73347
0.65181	0.16976	3.75067
0.65350	0.16902	3.76780
0.65519	0.16830	3.78487
0.65688	0.16762	3.80187
0.65857	0.16696	3.81881
0.66026	0.16632	3.83568
0.66195	0.16571	3.85249
0.66364	0.16512	3.86924
0.66533	0.16456	3.88592
0.66702	0.16402	3.90255
0.66871	0.16350	3.91913
0.67040	0.16300	3.93565
0.67209	0.16253	3.95211
0.67378	0.16207	3.96852
0.67546	0.16163	3.98487
0.67715	0.16122	4.00118
0.67884	0.16082	4.01743
0.68053	0.16044	4.03364
0.68222	0.16008	4.04980
0.68391	0.15973	4.06591
0.68560	0.15940	4.08197
0.68729	0.15909	4.09799
0.68898	0.15879	4.11396
0.69067	0.15851	4.12989
0.69236	0.15824	4.14577
0.69405	0.15799	4.16162
0.69574	0.15775	4.17742
0.69743	0.15753	4.19318
0.69912	0.15732	4.20890
0.70081	0.15713	4.22458
0.70250	0.15694	4.24022
0.70419	0.15677	4.25583
0.70588	0.15661	4.27139
0.70757	0.15647	4.28693
0.70926	0.15633	4.30242
0.71095	0.15621	4.31788
0.71264	0.15610	4.33331
0.71433	0.15600	4.34870
0.71602	0.15591	4.36405
0.71771	0.15583	4.37938
0.71940	0.15576	4.39467
0.72109	0.15570	4.40993
0.72278	0.15565	4.42516
0.72447	0.15561	4.44036
0.72616	0.15558	4.45553
0.72785	0.15556	4.47066
0.72954	0.15555	4.48577
0.73122	0.15555	4.50085
0.73291	0.15556	4.51591
0.73460	0.15557	4.53093
0.73629	0.15560	4.54593
0.73798	0.15563	4.56089
0.73967	0.15567	4.57584
0.74136	0.15571	4.59075
0.74305	0.15577	4.60564
0.74474	0.15583	4.62051
0.74643	0.15590	4.63535
0.74812	0.15598	4.65016
0.74981	0.15606	4.66495
0.75150	0.15616	4.67972
0.75319	0.15626	4.69447
0.75488	0.15636	4.70919
0.75657	0.15647	4.72388
0.75826	0.15659	4.73856
0.75995	0.15672	4.75321
0.76164	0.15685	4.76784
0.76333	0.15699	4.78245
0.76502	0.15713	4.79704
0.76671	0.15728	4.81160
0.76840	0.15744	4.82615
0.77009	0.15760	4.84068
0.77178	0.15776	4.85518
0.77347	0.15794	4.86967
0.77516	0.15812	4.88413
0.77685	0.15830	4.89858
0.77854	0.15849	4.91301
0.78023	0.15868	4.92742
0.78192	0.15888	4.94181
0.78361	0.15909	4.95618
0.78530	0.15930	4.97053
0.78699	0.15951	4.98487
0.78867	0.15973	4.99919
0.79036	0.15996	5.01349
0.79205	0.16019	5.02777
0.79374	0.16042	5.04204
0.79543	0.16066	5.05629
0.79712	0.16090	5.07053
0.79881	0.16115	5.08474
0.80050	0.16140	5.09895
0.80219	0.16166	5.11313
0.80388	0.16192	5.12730
0.80557	0.16218	5.14146
0.80726	0.16245	5.15560
0.80895	0.16272	5.16972
0.81064	0.16300	5.18383
0.81233	0.16328	5.19793
0.81402	0.16357	5.21201
0.81571	0.16386	5.22607
0.81740	0.16415	5.24012
0.81909	0.16445	5.25416
0.82078	0.16475	5.26819
0.82247	0.16505	5.28220
0.82416	0.16536	5.29619
0.82585	0.16567	5.31018
0.82754	0.16599	5.32415
0.82923	0.16631	5.33810
0.83092	0.16663	5.35205
0.83261	0.16695	5.36598
0.83430	0.16728	5.37990
0.83599	0.16761	5.39380
0.83768	0.16795	5.40770
0.83937	0.16829	5.42158
0.84106	0.16863	5.43545
0.84275	0.16898	5.44931
0.84443	0.16933	5.46315
0.84612	0.16968	5.47699
0.84781	0.17003	5.49081
0.84950	0.17039	5.50462
0.85119	0.17075	5.51842
0.85288	0.17112	5.53221
0.85457	0.17148	5.54599
0.85626	0.17185	5.55976
0.85795	0.17223	5.57351
0.85964	0.17260	5.58726
0.86133	0.17298	5.60099
0.86302	0.17336	5.61472
0.86471	0.17375	5.62843
0.86640	0.17414	5.64214
0.86809	0.17453	5.65583
0.86978	0.17492	5.66951
0.87147	0.17532	5.68319
0.87316	0.17571	5.69685
0.87485	0.17611	5.71050
0.87654	0.17652	5.72415
0.87823	0.17692	5.73778
0.87992	0.17733	5.75141
0.88161	0.17775	5.76503
0.88330	0.17816	5.77863
0.88499	0.17858	5.79223
0.88668	0.17899	5.80582
0.88837	0.17942	5.81940
0.89006	0.17984	5.83297
0.89175	0.18027	5.84653
0.89344	0.18070	5.86009
0.89513	0.18113	5.87363
0.89682	0.18156	5.88717
0.89851	0.18200	5.90069
0.90020	0.18244	5.91421
0.90188	0.18288	5.92772
0.90357	0.18332	5.94123
0.90526	0.18376	5.95472
0.90695	0.18421	5.96821
0.90864	0.18466	5.98169
0.91033	0.18511	5.99516
0.91202	0.18557	6.00862
0.91371	0.18603	6.02207
0.91540	0.18648	6.03552
0.91709	0.18695	6.04896
0.91878	0.18741	6.06239
0.92047	0.18787	6.07582
0.92216	0.18834	6.08923
0.92385	0.18881	6.10264
0.92554	0.18928	6.11605
0.92723	0.18976	6.12944
0.92892	0.19023	6.14283
0.93061	0.19071	6.15621
0.93230	0.19119	6.16958
0.93399	0.19167	6.18295
0.93568	0.19216	6.19631
0.93737	0.19264	6.20966
0.93906	0.19313	6.22301
0.94075	0.19362	6.23635
0.94244	0.19411	6.24968
0.94413	0.19461	6.26301
0.94582	0.19510	6.27633
0.94751	0.19560	6.28964
0.94920	0.19610	6.30295
0.95089	0.19660	6.31625
0.95258	0.19711	6.32954
0.95427	0.19761	6.34283
0.95596	0.19812	6.35611
0.95764	0.19863	6.36939
0.95933	0.19914	6.38266
0.96102	0.19965	6.39592
0.96271	0.20017	6.40918
0.96440	0.20069	6.42243
0.96609	0.20120	6.43567
0.96778	0.20172	6.44891
0.96947	0.20225	6.46214
0.97116	0.20277	6.47537
0.97285	0.20330	6.48859
0.97454	0.20382	6.50181
0.97623	0.20435	6.51502
0.97792	0.20489	6.52822
0.97961	0.20542	6.54142
0.98130	0.20595	6.55462
0.98299	0.20649	6.56780
0.98468	0.20703	6.58099
0.98637	0.20757	6.59416
0.98806	0.20811	6.60734
0.98975	0.20865	6.62050
0.99144	0.20920	6.63366
0.99313	0.20975	6.64682
0.99482	0.21029	6.65997
0.99651	0.21084	6.67312
0.99820	0.21140	6.68626
0.99989	0.21195	6.69939
1.00158	0.21250	6.71252
1.00327	0.21306	6.72565
1.00496	0.21362	6.73877
1.00665	0.21418	6.75189
1.00834	0.21474	6.76500
1.01003	0.21530	6.77810
1.01172	0.21587	6.79120
1.01341	0.21644	6.80430
1.01509	0.21700	6.81739
1.01678	0.21757	6.83048
1.01847	0.21815	6.84356
1.02016	0.21872	6.85664
1.02185	0.21929	6.86971
1.02354	0.21987	6.88278
1.02523	0.22045	6.89584
1.02692	0.22103	6.90890
1.02861	0.22161	6.92196
1.03030	0.22219	6.93501
1.03199	0.22277	6.94805
1.03368	0.22336	6.96110
1.03537	0.22395	6.97413
1.03706	0.22453	6.98717
1.03875	0.22512	7.00020
1.04044	0.22572	7.01322
1.04213	0.22631	7.02624
1.04382	0.22690	7.03926
1.04551	0.22750	7.05227
1.04720	0.22810	7.06528

File: dmref/data/au_84K.txt
Refractive index of gold at +84K
lambda [um]	n	k
0.55043	0.35293	2.49153
0.55212	0.34429	2.51924
0.55381	0.33610	2.54656
0.55550	0.32833	2.57351
0.55719	0.32094	2.60009
0.55888	0.31392	2.62633
0.56057	0.30724	2.65222
0.56225	0.30088	2.67778
0.56394	0.29482	2.70302
0.56563	0.28904	2.72796
0.56732	0.28353	2.75260
0.56901	0.27827	2.77695
0.57070	0.27324	2.80102
0.57239	0.26844	2.82482
0.57408	0.26385	2.84836
0.57577	0.25946	2.87165
0.57746	0.25526	2.89470
0.57915	0.25123	2.91751
0.58084	0.24738	2.94010
0.58253	0.24368	2.96246
0.58422	0.24014	2.98461
0.58591	0.23674	3.00656
0.58760	0.23348	3.02830
0.58929	0.23035	3.04985
0.59098	0.22735	3.07121
0.59267	0.22446	3.09239
0.59436	0.22169	3.11340
0.59605	0.21903	3.13423
0.59774	0.21647	3.15490
0.59943	0.21400	3.17541
0.60112	0.21163	3.19576
0.60281	0.20935	3.21595
0.60450	0.20716	3.23601
0.60619	0.20505	3.25592
0.60788	0.20302	3.27569
0.60957	0.20106	3.29532
0.61126	0.19918	3.31483
0.61295	0.19736	3.33420
0.61464	0.19561	3.35346
0.61633	0.19393	3.37259
0.61801	0.19231	3.39160
0.61970	0.19074	3.41050
0.62139	0.18924	3.42929
0.62308	0.18778	3.44797
0.62477	0.18639	3.46655
0.62646	0.18504	3.48502
0.62815	0.18374	3.50340
0.62984	0.18248	3.52167
0.63153	0.18127	3.53986
0.63322	0.18011	3.55794
0.63491	0.17899	3.57594
0.63660	0.17790	3.59385
0.63829	0.17686	3.61168
0.63998	0.17586	3.62942
0.64167	0.17489	3.64708
0.64336	0.17396	3.66466
0.64505	0.17306	3.68216
0.64674	0.17219	3.69958
0.64843	0.17136	3.71693
0.65012	0.17056	3.73421
0.65181	0.16978	3.75141
0.65350	0.16904	3.76855
0.65519	0.16833	3.78562
0.65688	0.16764	3.80262
0.65857	0.16698	3.81956
0.66026	0.16634	3.83643
0.66195	0.16573	3.85325
0.66364	0.16514	3.87000
0.66533	0.16458	3.88669
0.66702	0.16404	3.90332
0.66871	0.16352	3.91990
0.67040	0.16302	3.93642
0.67209	0.16254	3.95288
0.67378	0.16209	3.96929
0.67546	0.16165	3.98565
0.67715	0.16124	4.00196
0.67884	0.16084	4.01822
0.68053	0.16046	4.03443
0.68222	0.16009	4.05059
0.68391	0.15975	4.06670
0.68560	0.15942	4.08277
0.68729	0.15911	4.09879
0.68898	0.15881	4.11476
0.69067	0.15853	4.13069
0.69236	0.15826	4.14658
0.69405	0.15801	4.16243
0.69574	0.15777	4.17823
0.69743	0.15755	4.19399
0.69912	0.15734	4.20972
0.70081	0.15715	4.22540
0.70250	0.15696	4.24105
0.70419	0.15679	4.25666
0.70588	0.15663	4.27223
0.70757	0.15649	4.28776
0.70926	0.15635	4.30326
0.71095	0.15623	4.31872
0.71264	0.15612	4.33415
0.71433	0.15602	4.34954
0.71602	0.15593	4.36491
0.71771	0.15585	4.38023
0.71940	0.15578	4.39553
0.72109	0.15573	4.41079
0.72278	0.15568	4.42602
0.72447	0.15564	4.44123
0.72616	0.15561	4.45640
0.72785	0.15559	4.47154
0.72954	0.15558	4.48665
0.73122	0.15558	4.50173
0.73291	0.15558	4.51679
0.73460	0.15560	4.53182
0.73629	0.15562	4.54682
0.73798	0.15565	4.56179
0.73967	0.15569	4.57673
0.74136	0.15574	4.59165
0.74305	0.15580	4.60655
0.74474	0.15586	4.62142
0.74643	0.15593	4.63626
0.74812	0.15601	4.65108
0.74981	0.15609	4.66587
0.75150	0.15619	4.68064
0.75319	0.15629	4.69539
0.75488	0.15639	4.71011
0.75657	0.15650	4.72482
0.75826	0.15662	4.73949
0.75995	0.15675	4.75415
0.76164	0.15688	4.76878
0.76333	0.15702	4.78340
0.76502	0.15716	4.79799
0.76671	0.15731	4.81256
0.76840	0.15747	4.82711
0.77009	0.15763	4.84164
0.77178	0.15780	4.85615
0.77347	0.15797	4.87064
0.77516	0.15815	4.88511
0.77685	0.15834	4.89956
0.77854	0.15853	4.91399
0.78023	0.15872	4.92840
0.78192	0.15892	4.94279
0.78361	0.15913	4.95717
0.78530	0.15934	4.97153
0.78699	0.15955	4.98587
0.78867	0.15977	5.00019
0.79036	0.16000	5.01450
0.79205	0.16023	5.02878
0.79374	0.16046	5.04306
0.79543	0.16070	5.05731
0.79712	0.16094	5.07155
0.79881	0.16119	5.08577
0.80050	0.16144	5.09998
0.80219	0.16170	5.11416
0.80388	0.16196	5.12834
0.80557	0.16223	5.14250
0.80726	0.16250	5.15664
0.80895	0.16277	5.17077
0.81064	0.16305	5.18488
0.81233	0.16333	5.19898
0.81402	0.16362	5.21307
0.81571	0.16391	5.22714
0.81740	0.16420	5.24119
0.81909	0.16450	5.25523
0.82078	0.16480	5.26926
0.82247	0.16510	5.28328
0.82416	0.16541	5.29728
0.82585	0.16572	5.31126
0.82754	0.16604	5.32524
0.82923	0.16636	5.33920
0.83092	0.16668	5.35315
0.83261	0.16701	5.36708
0.83430	0.16734	5.38101
0.83599	0.16767	5.39492
0.83768	0.16800	5.40881
0.83937	0.16834	5.42270
0.84106	0.16869	5.43657
0.84275	0.16903	5.45043
0.84443	0.16938	5.46428
0.84612	0.16973	5.47812
0.84781	0.17009	5.49195
0.84950	0.17045	5.50577
0.85119	0.17081	5.51957
0.85288	0.17118	5.53336
0.85457	0.17154	5.54714
0.85626	0.17191	5.56092
0.85795	0.17229	5.57468
0.85964	0.17266	5.58843
0.86133	0.17304	5.60216
0.86302	0.17343	5.61589
0.86471	0.17381	5.62961
0.86640	0.17420	5.64332
0.86809	0.17459	5.65702
0.86978	0.17498	5.67070
0.87147	0.17538	5.68438
0.87316	0.17578	5.69805
0.87485	0.17618	5.71171
0.87654	0.17658	5.72536
0.87823	0.17699	5.73900
0.87992	0.17740	5.75263
0.88161	0.17781	5.76625
0.88330	0.17823	5.77986
0.88499	0.17864	5.79346
0.88668	0.17906	5.80705
0.88837	0.17949	5.82064
0.89006	0.17991	5.83421
0.89175	0.18034	5.84778
0.89344	0.18077	5.86133
0.89513	0.18120	5.87488
0.89682	0.18163	5.88842
0.89851	0.18207	5.90195
0.90020	0.18251	5.91548
0.90188	0.18295	5.92899
0.90357	0.18339	5.94250
0.90526	0.18384	5.95600
0.90695	0.18429	5.96949
0.90864	0.18474	5.98297
0.91033	0.18519	5.99645
0.91202	0.18564	6.00991
0.91371	0.18610	6.02337
0.91540	0.18656	6.03682
0.91709	0.18702	6.05027
0.91878	0.18749	6.06370
0.92047	0.18795	6.07713
0.92216	0.18842	6.09055
0.92385	0.18889	6.10397
0.92554	0.18936	6.11737
0.92723	0.18984	6.13077
0.92892	0.19031	6.14416
0.93061	0.19079	6.15755
0.93230	0.19127	6.17093
0.93399	0.19175	6.18430
0.93568	0.19224	6.19766
0.93737	0.19273	6.21102
0.93906	0.19321	6.22437
0.94075	0.19370	6.23771
0.94244	0.19420	6.25105
0.94413	0.19469	6.26438
0.94582	0.19519	6.27770
0.94751	0.19569	6.29102
0.94920	0.19619	6.30433
0.95089	0.19669	6.31764
0.95258	0.19719	6.33093
0.95427	0.19770	6.34423
0.95596	0.19821	6.35751
0.95764	0.19872	6.37079
0.95933	0.19923	6.38406
0.96102	0.19974	6.39733
0.96271	0.20026	6.41059
0.96440	0.20078	6.42385
0.96609	0.20129	6.43710
0.96778	0.20182	6.45034
0.96947	0.20234	6.46358
0.97116	0.20286	6.47681
0.97285	0.20339	6.49003
0.97454	0.20392	6.50325
0.97623	0.20445	6.51647
0.97792	0.20498	6.52968
0.97961	0.20551	6.54288
0.98130	0.20605	6.55608
0.98299	0.20659	6.56927
0.98468	0.20712	6.58246
0.98637	0.20766	6.59564
0.98806	0.20821	6.60881
0.98975	0.20875	6.62199
0.99144	0.20930	6.63515
0.99313	0.20984	6.64831
0.99482	0.21039	6.66147
0.99651	0.21094	6.67462
0.99820	0.21149	6.68776
0.99989	0.21205	6.70090
1.00158	0.21260	6.71404
1.00327	0.21316	6.72716
1.00496	0.21372	6.74029
1.00665	0.21428	6.75341
1.00834	0.21484	6.76652
1.01003	0.21541	6.77963
1.01172	0.21597	6.79274
1.01341	0.21654	6.80584
1.01509	0.21711	6.81894
1.01678	0.21768	6.83203
1.01847	0.21825	6.84511
1.02016	0.21882	6.85819
1.02185	0.21940	6.87127
1.02354	0.21998	6.88434
1.02523	0.22055	6.89741
1.02692	0.22113	6.91048
1.02861	0.22172	6.92354
1.03030	0.22230	6.93659
1.03199	0.22288	6.94964
1.03368	0.22347	6.96269
1.03537	0.22406	6.97573
1.03706	0.22465	6.98876
1.03875	0.22524	7.00180
1.04044	0.22583	7.01483
1.04213	0.22642	7.02785
1.04382	0.22702	7.04087
1.04551	0.22761	7.05389
1.04720	0.22821	7.06690

File: dmref/data/au_85K.txt
Refractive index of gold at +85K
lambda [um]	n	k
0.55043	0.35339	2.49228
0.55212	0.34473	2.51999
0.55381	0.33651	2.54731
0.55550	0.32871	2.57425
0.55719	0.32130	2.60083
0.55888	0.31425	2.62706
0.56057	0.30755	2.65295
0.56225	0.30117	2.67851
0.56394	0.29509	2.70375
0.56563	0.28930	2.72869
0.56732	0.28377	2.75332
0.56901	0.27849	2.77767
0.57070	0.27346	2.80174
0.57239	0.26864	2.82554
0.57408	0.26404	2.84908
0.57577	0.25964	2.87238
0.57746	0.25542	2.89542
0.57915	0.25139	2.91823
0.58084	0.24752	2.94082
0.58253	0.24382	2.96318
0.58422	0.24027	2.98533
0.58591	0.23686	3.00728
0.58760	0.23360	3.02902
0.58929	0.23046	3.05057
0.59098	0.22745	3.07194
0.59267	0.22456	3.09312
0.59436	0.22178	3.11412
0.59605	0.21911	3.13496
0.59774	0.21654	3.15563
0.59943	0.21408	3.17613
0.60112	0.21170	3.19648
0.60281	0.20942	3.21668
0.60450	0.20722	3.23674
0.60619	0.20511	3.25665
0.60788	0.20307	3.27642
0.60957	0.20111	3.29605
0.61126	0.19922	3.31556
0.61295	0.19741	3.33494
0.61464	0.19566	3.35419
0.61633	0.19397	3.37333
0.61801	0.19234	3.39234
0.61970	0.19078	3.41125
0.62139	0.18927	3.43004
0.62308	0.18781	3.44872
0.62477	0.18641	3.46730
0.62646	0.18506	3.48577
0.62815	0.18376	3.50415
0.62984	0.18250	3.52243
0.63153	0.18130	3.54061
0.63322	0.18013	3.55870
0.63491	0.17901	3.57670
0.63660	0.17792	3.59461
0.63829	0.17688	3.61244
0.63998	0.17587	3.63018
0.64167	0.17490	3.64784
0.64336	0.17397	3.66542
0.64505	0.17307	3.68293
0.64674	0.17220	3.70035
0.64843	0.17137	3.71770
0.65012	0.17057	3.73498
0.65181	0.16979	3.75219
0.65350	0.16905	3.76933
0.65519	0.16833	3.78640
0.65688	0.16765	3.80341
0.65857	0.16698	3.82035
0.66026	0.16635	3.83722
0.66195	0.16574	3.85404
0.66364	0.16515	3.87079
0.66533	0.16458	3.88749
0.66702	0.16404	3.90412
0.66871	0.16353	3.92070
0.67040	0.16303	3.93722
0.67209	0.16255	3.95369
0.67378	0.16210	3.97011
0.67546	0.16166	3.98647
0.67715	0.16124	4.00278
0.67884	0.16084	4.01904
0.68053	0.16046	4.03525
0.68222	0.16010	4.05141
0.68391	0.15975	4.06753
0.68560	0.15943	4.08360
0.68729	0.15911	4.09962
0.68898	0.15882	4.11560
0.69067	0.15854	4.13153
0.69236	0.15827	4.14742
0.69405	0.15802	4.16327
0.69574	0.15778	4.17908
0.69743	0.15756	4.19485
0.69912	0.15735	4.21057
0.70081	0.15715	4.22626
0.70250	0.15697	4.24191
0.70419	0.15680	4.25752
0.70588	0.15664	4.27309
0.70757	0.15650	4.28863
0.70926	0.15636	4.30413
0.71095	0.15624	4.31960
0.71264	0.15613	4.33503
0.71433	0.15603	4.35043
0.71602	0.15594	4.36579
0.71771	0.15586	4.38112
0.71940	0.15579	4.39642
0.72109	0.15574	4.41169
0.72278	0.15569	4.42693
0.72447	0.15565	4.44213
0.72616	0.15562	4.45731
0.72785	0.15560	4.47245
0.72954	0.15559	4.48757
0.73122	0.15559	4.50265
0.73291	0.15560	4.51771
0.73460	0.15561	4.53274
0.73629	0.15564	4.54775
0.73798	0.15567	4.56272
0.73967	0.15571	4.57767
0.74136	0.15576	4.59259
0.74305	0.15581	4.60749
0.74474	0.15588	4.62236
0.74643	0.15595	4.63721
0.74812	0.15603	4.65203
0.74981	0.15611	4.66683
0.75150	0.15621	4.68161
0.75319	0.15630	4.69636
0.75488	0.15641	4.71108
0.75657	0.15652	4.72579
0.75826	0.15664	4.74047
0.75995	0.15677	4.75513
0.76164	0.15690	4.76977
0.76333	0.15704	4.78439
0.76502	0.15719	4.79898
0.76671	0.15734	4.81355
0.76840	0.15749	4.82811
0.77009	0.15766	4.84264
0.77178	0.15782	4.85715
0.77347	0.15800	4.87165
0.77516	0.15818	4.88612
0.77685	0.15836	4.90058
0.77854	0.15855	4.91501
0.78023	0.15875	4.92943
0.78192	0.15895	4.94383
0.78361	0.15915	4.95821
0.78530	0.15936	4.97257
0.78699	0.15958	4.98691
0.78867	0.15980	5.00124
0.79036	0.16003	5.01555
0.79205	0.16026	5.02984
0.79374	0.16049	5.04411
0.79543	0.16073	5.05837
0.79712	0.16097	5.07261
0.79881	0.16122	5.08684
0.80050	0.16148	5.10105
0.80219	0.16173	5.11524
0.80388	0.16199	5.12942
0.80557	0.16226	5.14358
0.80726	0.16253	5.15773
0.80895	0.16280	5.17186
0.81064	0.16308	5.18598
0.81233	0.16337	5.20008
0.81402	0.16365	5.21417
0.81571	0.16394	5.22825
0.81740	0.16424	5.24231
0.81909	0.16453	5.25635
0.82078	0.16483	5.27038
0.82247	0.16514	5.28440
0.82416	0.16545	5.29841
0.82585	0.16576	5.31240
0.82754	0.16608	5.32638
0.82923	0.16640	5.34034
0.83092	0.16672	5.35430
0.83261	0.16705	5.36823
0.83430	0.16738	5.38216
0.83599	0.16771	5.39608
0.83768	0.16805	5.40998
0.83937	0.16839	5.42387
0.84106	0.16873	5.43775
0.84275	0.16908	5.45161
0.84443	0.16943	5.46547
0.84612	0.16978	5.47931
0.84781	0.17014	5.49314
0.84950	0.17049	5.50696
0.85119	0.17086	5.52077
0.85288	0.17122	5.53456
0.85457	0.17159	5.54835
0.85626	0.17196	5.56213
0.85795	0.17233	5.57589
0.85964	0.17271	5.58964
0.86133	0.17309	5.60339
0.86302	0.17347	5.61712
0.86471	0.17386	5.63084
0.86640	0.17425	5.64455
0.86809	0.17464	5.65826
0.86978	0.17503	5.67195
0.87147	0.17543	5.68563
0.87316	0.17583	5.69930
0.87485	0.17623	5.71297
0.87654	0.17664	5.72662
0.87823	0.17704	5.74026
0.87992	0.17745	5.75390
0.88161	0.17787	5.76752
0.88330	0.17828	5.78114
0.88499	0.17870	5.79474
0.88668	0.17912	5.80834
0.88837	0.17954	5.82193
0.89006	0.17997	5.83551
0.89175	0.18039	5.84908
0.89344	0.18082	5.86264
0.89513	0.18126	5.87619
0.89682	0.18169	5.88974
0.89851	0.18213	5.90327
0.90020	0.18257	5.91680
0.90188	0.18301	5.93032
0.90357	0.18345	5.94383
0.90526	0.18390	5.95733
0.90695	0.18435	5.97083
0.90864	0.18480	5.98431
0.91033	0.18525	5.99779
0.91202	0.18571	6.01126
0.91371	0.18616	6.02473
0.91540	0.18662	6.03818
0.91709	0.18709	6.05163
0.91878	0.18755	6.06507
0.92047	0.18802	6.07850
0.92216	0.18848	6.09193
0.92385	0.18895	6.10535
0.92554	0.18943	6.11876
0.92723	0.18990	6.13216
0.92892	0.19038	6.14556
0.93061	0.19086	6.15895
0.93230	0.19134	6.17233
0.93399	0.19182	6.18571
0.93568	0.19231	6.19907
0.93737	0.19279	6.21244
0.93906	0.19328	6.22579
0.94075	0.19377	6.23914
0.94244	0.19427	6.25248
0.94413	0.19476	6.26581
0.94582	0.19526	6.27914
0.94751	0.19576	6.29246
0.94920	0.19626	6.30578
0.95089	0.19676	6.31909
0.95258	0.19727	6.33239
0.95427	0.19777	6.34569
0.95596	0.19828	6.35898
0.95764	0.19879	6.37226
0.95933	0.19930	6.38554
0.96102	0.19982	6.39881
0.96271	0.20033	6.41207
0.96440	0.20085	6.42533
0.96609	0.20137	6.43859
0.96778	0.20189	6.45183
0.96947	0.20242	6.46508
0.97116	0.20294	6.47831
0.97285	0.20347	6.49154
0.97454	0.20400	6.50477
0.97623	0.20453	6.51798
0.97792	0.20506	6.53120
0.97961	0.20559	6.54441
0.98130	0.20613	6.55761
0.98299	0.20667	6.57080
0.98468	0.20720	6.58400
0.98637	0.20775	6.59718
0.98806	0.20829	6.61036
0.98975	0.20883	6.62354
0.99144	0.20938	6.63671
0.99313	0.20993	6.64987
0.99482	0.21048	6.66303
0.99651	0.21103	6.67618
0.99820	0.21158	6.68933
0.99989	0.21213	6.70248
1.00158	0.21269	6.71562
1.00327	0.21325	6.72875
1.00496	0.21381	6.74188
1.00665	0.21437	6.75500
1.00834	0.21493	6.76812
1.01003	0.21550	6.78124
1.01172	0.21606	6.79435
1.01341	0.21663	6.80745
1.01509	0.21720	6.82055
1.01678	0.21777	6.83365
1.01847	0.21834	6.84674
1.02016	0.21891	6.85983
1.02185	0.21949	6.87291
1.02354	0.22007	6.88598
1.02523	0.22065	6.89906
1.02692	0.22123	6.91212
1.02861	0.22181	6.92519
1.03030	0.22239	6.93825
1.03199	0.22298	6.95130
1.03368	0.22356	6.96435
1.03537	0.22415	6.97740
1.03706	0.22474	6.99044
1.03875	0.22533	7.00348
1.04044	0.22592	7.01651
1.04213	0.22652	7.02954
1.04382	0.22711	7.04256
1.04551	0.22771	7.05558
1.04720	0.22831	7.06860

File: dmref/data/au_86K.txt
Refractive index of gold at +86K
lambda [um]	n	k
0.55043	0.35385	2.49308
0.55212	0.34516	2.52078
0.55381	0.33692	2.54810
0.55550	0.32909	2.57504
0.55719	0.32166	2.60161
0.55888	0.31459	2.62784
0.56057	0.30786	2.65373
0.56225	0.30146	2.67928
0.56394	0.29537	2.70452
0.56563	0.28955	2.72945
0.56732	0.28401	2.75409
0.56901	0.27872	2.77844
0.57070	0.27367	2.80251
0.57239	0.26884	2.82631
0.57408	0.26422	2.84985
0.57577	0.25981	2.87314
0.57746	0.25558	2.89618
0.57915	0.25154	2.91899
0.58084	0.24766	2.94158
0.58253	0.24395	2.96394
0.58422	0.24039	2.98609
0.58591	0.23698	3.00804
0.58760	0.23370	3.02978
0.58929	0.23056	3.05133
0.59098	0.22754	3.07269
0.59267	0.22464	3.09388
0.59436	0.22186	3.11488
0.59605	0.21919	3.13572
0.59774	0.21661	3.15639
0.59943	0.21414	3.17689
0.60112	0.21176	3.19725
0.60281	0.20947	3.21745
0.60450	0.20727	3.23750
0.60619	0.20515	3.25741
0.60788	0.20312	3.27718
0.60957	0.20115	3.29682
0.61126	0.19926	3.31633
0.61295	0.19744	3.33571
0.61464	0.19569	3.35496
0.61633	0.19400	3.37410
0.61801	0.19237	3.39311
0.61970	0.19080	3.41202
0.62139	0.18929	3.43081
0.62308	0.18783	3.44949
0.62477	0.18643	3.46807
0.62646	0.18508	3.48655
0.62815	0.18377	3.50493
0.62984	0.18252	3.52321
0.63153	0.18131	3.54139
0.63322	0.18014	3.55948
0.63491	0.17901	3.57749
0.63660	0.17793	3.59540
0.63829	0.17688	3.61323
0.63998	0.17588	3.63097
0.64167	0.17491	3.64864
0.64336	0.17397	3.66622
0.64505	0.17307	3.68372
0.64674	0.17221	3.70115
0.64843	0.17137	3.71851
0.65012	0.17057	3.73579
0.65181	0.16979	3.75300
0.65350	0.16905	3.77014
0.65519	0.16833	3.78721
0.65688	0.16764	3.80422
0.65857	0.16698	3.82116
0.66026	0.16634	3.83804
0.66195	0.16573	3.85486
0.66364	0.16515	3.87162
0.66533	0.16458	3.88831
0.66702	0.16404	3.90495
0.66871	0.16352	3.92153
0.67040	0.16302	3.93806
0.67209	0.16255	3.95453
0.67378	0.16209	3.97095
0.67546	0.16165	3.98731
0.67715	0.16124	4.00362
0.67884	0.16084	4.01989
0.68053	0.16046	4.03610
0.68222	0.16009	4.05227
0.68391	0.15975	4.06839
0.68560	0.15942	4.08446
0.68729	0.15911	4.10048
0.68898	0.15881	4.11646
0.69067	0.15853	4.13240
0.69236	0.15827	4.14830
0.69405	0.15801	4.16415
0.69574	0.15778	4.17996
0.69743	0.15755	4.19573
0.69912	0.15735	4.21146
0.70081	0.15715	4.22715
0.70250	0.15697	4.24280
0.70419	0.15680	4.25842
0.70588	0.15664	4.27399
0.70757	0.15649	4.28953
0.70926	0.15636	4.30504
0.71095	0.15624	4.32051
0.71264	0.15613	4.33594
0.71433	0.15603	4.35134
0.71602	0.15594	4.36671
0.71771	0.15586	4.38205
0.71940	0.15579	4.39735
0.72109	0.15574	4.41262
0.72278	0.15569	4.42786
0.72447	0.15565	4.44307
0.72616	0.15562	4.45825
0.72785	0.15560	4.47339
0.72954	0.15559	4.48851
0.73122	0.15559	4.50360
0.73291	0.15560	4.51867
0.73460	0.15562	4.53370
0.73629	0.15564	4.54871
0.73798	0.15567	4.56369
0.73967	0.15571	4.57864
0.74136	0.15576	4.59357
0.74305	0.15582	4.60847
0.74474	0.15588	4.62334
0.74643	0.15595	4.63820
0.74812	0.15603	4.65302
0.74981	0.15612	4.66782
0.75150	0.15621	4.68260
0.75319	0.15631	4.69736
0.75488	0.15642	4.71209
0.75657	0.15653	4.72680
0.75826	0.15665	4.74148
0.75995	0.15678	4.75615
0.76164	0.15691	4.77079
0.76333	0.15705	4.78541
0.76502	0.15720	4.80001
0.76671	0.15735	4.81459
0.76840	0.15750	4.82914
0.77009	0.15767	4.84368
0.77178	0.15784	4.85820
0.77347	0.15801	4.87269
0.77516	0.15819	4.88717
0.77685	0.15837	4.90163
0.77854	0.15857	4.91607
0.78023	0.15876	4.93049
0.78192	0.15896	4.94489
0.78361	0.15917	4.95928
0.78530	0.15938	4.97364
0.78699	0.15960	4.98799
0.78867	0.15982	5.00232
0.79036	0.16004	5.01663
0.79205	0.16027	5.03093
0.79374	0.16051	5.04521
0.79543	0.16075	5.05947
0.79712	0.16099	5.07372
0.79881	0.16124	5.08795
0.80050	0.16150	5.10216
0.80219	0.16175	5.11636
0.80388	0.16202	5.13054
0.80557	0.16228	5.14471
0.80726	0.16255	5.15886
0.80895	0.16283	5.17300
0.81064	0.16311	5.18712
0.81233	0.16339	5.20123
0.81402	0.16367	5.21532
0.81571	0.16397	5.22940
0.81740	0.16426	5.24346
0.81909	0.16456	5.25751
0.82078	0.16486	5.27155
0.82247	0.16517	5.28557
0.82416	0.16547	5.29958
0.82585	0.16579	5.31358
0.82754	0.16610	5.32756
0.82923	0.16642	5.34153
0.83092	0.16675	5.35549
0.83261	0.16707	5.36943
0.83430	0.16741	5.38336
0.83599	0.16774	5.39728
0.83768	0.16808	5.41119
0.83937	0.16842	5.42508
0.84106	0.16876	5.43896
0.84275	0.16911	5.45283
0.84443	0.16946	5.46669
0.84612	0.16981	5.48054
0.84781	0.17017	5.49437
0.84950	0.17053	5.50820
0.85119	0.17089	5.52201
0.85288	0.17126	5.53581
0.85457	0.17162	5.54960
0.85626	0.17200	5.56338
0.85795	0.17237	5.57715
0.85964	0.17275	5.59091
0.86133	0.17313	5.60466
0.86302	0.17351	5.61839
0.86471	0.17390	5.63212
0.86640	0.17429	5.64584
0.86809	0.17468	5.65954
0.86978	0.17507	5.67324
0.87147	0.17547	5.68693
0.87316	0.17587	5.70060
0.87485	0.17627	5.71427
0.87654	0.17668	5.72793
0.87823	0.17708	5.74158
0.87992	0.17749	5.75521
0.88161	0.17791	5.76884
0.88330	0.17832	5.78246
0.88499	0.17874	5.79607
0.88668	0.17916	5.80967
0.88837	0.17958	5.82327
0.89006	0.18001	5.83685
0.89175	0.18044	5.85043
0.89344	0.18087	5.86399
0.89513	0.18130	5.87755
0.89682	0.18173	5.89110
0.89851	0.18217	5.90464
0.90020	0.18261	5.91817
0.90188	0.18305	5.93169
0.90357	0.18350	5.94521
0.90526	0.18395	5.95872
0.90695	0.18439	5.97222
0.90864	0.18485	5.98571
0.91033	0.18530	5.99919
0.91202	0.18575	6.01267
0.91371	0.18621	6.02614
0.91540	0.18667	6.03960
0.91709	0.18714	6.05305
0.91878	0.18760	6.06649
0.92047	0.18807	6.07993
0.92216	0.18854	6.09336
0.92385	0.18901	6.10678
0.92554	0.18948	6.12020
0.92723	0.18995	6.13361
0.92892	0.19043	6.14701
0.93061	0.19091	6.16040
0.93230	0.19139	6.17379
0.93399	0.19188	6.18717
0.93568	0.19236	6.20054
0.93737	0.19285	6.21391
0.93906	0.19334	6.22727
0.94075	0.19383	6.24062
0.94244	0.19432	6.25396
0.94413	0.19482	6.26730
0.94582	0.19532	6.28064
0.94751	0.19582	6.29396
0.94920	0.19632	6.30728
0.95089	0.19682	6.32060
0.95258	0.19732	6.33390
0.95427	0.19783	6.34720
0.95596	0.19834	6.36050
0.95764	0.19885	6.37379
0.95933	0.19936	6.38707
0.96102	0.19988	6.40034
0.96271	0.20039	6.41361
0.96440	0.20091	6.42688
0.96609	0.20143	6.44014
0.96778	0.20195	6.45339
0.96947	0.20248	6.46663
0.97116	0.20300	6.47987
0.97285	0.20353	6.49311
0.97454	0.20406	6.50634
0.97623	0.20459	6.51956
0.97792	0.20512	6.53278
0.97961	0.20566	6.54599
0.98130	0.20619	6.55920
0.98299	0.20673	6.57240
0.98468	0.20727	6.58560
0.98637	0.20781	6.59879
0.98806	0.20836	6.61197
0.98975	0.20890	6.62515
0.99144	0.20945	6.63832
0.99313	0.20999	6.65149
0.99482	0.21054	6.66466
0.99651	0.21110	6.67782
0.99820	0.21165	6.69097
0.99989	0.21220	6.70412
1.00158	0.21276	6.71726
1.00327	0.21332	6.73040
1.00496	0.21388	6.74353
1.00665	0.21444	6.75666
1.00834	0.21500	6.76979
1.01003	0.21557	6.78291
1.01172	0.21613	6.79602
1.01341	0.21670	6.80913
1.01509	0.21727	6.82223
1.01678	0.21784	6.83533
1.01847	0.21841	6.84843
1.02016	0.21899	6.86152
1.02185	0.21957	6.87461
1.02354	0.22014	6.88769
1.02523	0.22072	6.90077
1.02692	0.22130	6.91384
1.02861	0.22188	6.92691
1.03030	0.22247	6.93997
1.03199	0.22305	6.95303
1.03368	0.22364	6.96608
1.03537	0.22423	6.97913
1.03706	0.22482	6.99218
1.03875	0.22541	7.00522
1.04044	0.22600	7.01826
1.04213	0.22660	7.03129
1.04382	0.22719	7.04432
1.04551	0.22779	7.05735
1.04720	0.22839	7.07037
