Repository: MasielloGroup/MasielloGroupWebsite

## Welcome to the Masiello Group Website Repository

This website is built with [Quarto](https://quarto.org), an open source scientific and technical publishing system.

Note: the `_utils` directory contains helper scripts used when migrating from Wowchemy / Hugo Academic to Quarto.

File: dmref/data/au_87K.txt
Refractive index of gold at +87K
lambda [um]	n	k
0.55043	0.35432	2.49393
0.55212	0.34560	2.52162
0.55381	0.33733	2.54893
0.55550	0.32947	2.57587
0.55719	0.32201	2.60244
0.55888	0.31492	2.62866
0.56057	0.30818	2.65454
0.56225	0.30175	2.68010
0.56394	0.29564	2.70533
0.56563	0.28981	2.73026
0.56732	0.28425	2.75489
0.56901	0.27894	2.77924
0.57070	0.27387	2.80330
0.57239	0.26903	2.82710
0.57408	0.26440	2.85064
0.57577	0.25997	2.87393
0.57746	0.25574	2.89698
0.57915	0.25168	2.91979
0.58084	0.24780	2.94237
0.58253	0.24408	2.96473
0.58422	0.24051	2.98688
0.58591	0.23709	3.00883
0.58760	0.23380	3.03057
0.58929	0.23065	3.05212
0.59098	0.22763	3.07348
0.59267	0.22472	3.09466
0.59436	0.22193	3.11567
0.59605	0.21925	3.13650
0.59774	0.21668	3.15717
0.59943	0.21420	3.17768
0.60112	0.21181	3.19803
0.60281	0.20952	3.21823
0.60450	0.20732	3.23829
0.60619	0.20519	3.25820
0.60788	0.20315	3.27797
0.60957	0.20118	3.29761
0.61126	0.19929	3.31712
0.61295	0.19747	3.33650
0.61464	0.19571	3.35576
0.61633	0.19402	3.37489
0.61801	0.19239	3.39391
0.61970	0.19082	3.41281
0.62139	0.18930	3.43161
0.62308	0.18784	3.45029
0.62477	0.18644	3.46888
0.62646	0.18508	3.48735
0.62815	0.18378	3.50573
0.62984	0.18252	3.52401
0.63153	0.18131	3.54220
0.63322	0.18014	3.56029
0.63491	0.17901	3.57830
0.63660	0.17793	3.59621
0.63829	0.17688	3.61404
0.63998	0.17587	3.63179
0.64167	0.17490	3.64945
0.64336	0.17397	3.66704
0.64505	0.17306	3.68455
0.64674	0.17220	3.70198
0.64843	0.17136	3.71933
0.65012	0.17056	3.73662
0.65181	0.16978	3.75383
0.65350	0.16904	3.77097
0.65519	0.16832	3.78805
0.65688	0.16763	3.80506
0.65857	0.16697	3.82200
0.66026	0.16633	3.83889
0.66195	0.16572	3.85571
0.66364	0.16513	3.87246
0.66533	0.16457	3.88916
0.66702	0.16403	3.90580
0.66871	0.16351	3.92239
0.67040	0.16301	3.93892
0.67209	0.16253	3.95539
0.67378	0.16208	3.97181
0.67546	0.16164	3.98818
0.67715	0.16122	4.00449
0.67884	0.16082	4.02076
0.68053	0.16044	4.03698
0.68222	0.16008	4.05315
0.68391	0.15973	4.06927
0.68560	0.15941	4.08534
0.68729	0.15909	4.10137
0.68898	0.15880	4.11735
0.69067	0.15852	4.13330
0.69236	0.15825	4.14919
0.69405	0.15800	4.16505
0.69574	0.15776	4.18086
0.69743	0.15754	4.19664
0.69912	0.15733	4.21237
0.70081	0.15714	4.22806
0.70250	0.15695	4.24372
0.70419	0.15678	4.25934
0.70588	0.15663	4.27492
0.70757	0.15648	4.29046
0.70926	0.15635	4.30597
0.71095	0.15623	4.32144
0.71264	0.15612	4.33688
0.71433	0.15602	4.35229
0.71602	0.15593	4.36766
0.71771	0.15585	4.38299
0.71940	0.15578	4.39830
0.72109	0.15573	4.41357
0.72278	0.15568	4.42882
0.72447	0.15564	4.44403
0.72616	0.15561	4.45921
0.72785	0.15559	4.47436
0.72954	0.15558	4.48949
0.73122	0.15558	4.50458
0.73291	0.15559	4.51965
0.73460	0.15561	4.53469
0.73629	0.15563	4.54970
0.73798	0.15567	4.56468
0.73967	0.15571	4.57964
0.74136	0.15576	4.59457
0.74305	0.15581	4.60947
0.74474	0.15588	4.62435
0.74643	0.15595	4.63921
0.74812	0.15603	4.65404
0.74981	0.15611	4.66884
0.75150	0.15621	4.68363
0.75319	0.15631	4.69838
0.75488	0.15642	4.71312
0.75657	0.15653	4.72783
0.75826	0.15665	4.74252
0.75995	0.15678	4.75719
0.76164	0.15691	4.77184
0.76333	0.15705	4.78646
0.76502	0.15720	4.80106
0.76671	0.15735	4.81565
0.76840	0.15750	4.83021
0.77009	0.15767	4.84475
0.77178	0.15784	4.85927
0.77347	0.15801	4.87377
0.77516	0.15819	4.88825
0.77685	0.15838	4.90272
0.77854	0.15857	4.91716
0.78023	0.15876	4.93159
0.78192	0.15897	4.94599
0.78361	0.15917	4.96038
0.78530	0.15938	4.97475
0.78699	0.15960	4.98910
0.78867	0.15982	5.00344
0.79036	0.16005	5.01775
0.79205	0.16028	5.03206
0.79374	0.16052	5.04634
0.79543	0.16076	5.06061
0.79712	0.16100	5.07486
0.79881	0.16125	5.08909
0.80050	0.16150	5.10331
0.80219	0.16176	5.11751
0.80388	0.16202	5.13170
0.80557	0.16229	5.14587
0.80726	0.16256	5.16003
0.80895	0.16284	5.17417
0.81064	0.16312	5.18829
0.81233	0.16340	5.20240
0.81402	0.16369	5.21650
0.81571	0.16398	5.23058
0.81740	0.16427	5.24465
0.81909	0.16457	5.25871
0.82078	0.16487	5.27275
0.82247	0.16518	5.28678
0.82416	0.16549	5.30079
0.82585	0.16580	5.31479
0.82754	0.16612	5.32878
0.82923	0.16644	5.34275
0.83092	0.16676	5.35671
0.83261	0.16709	5.37066
0.83430	0.16742	5.38460
0.83599	0.16776	5.39852
0.83768	0.16809	5.41243
0.83937	0.16843	5.42633
0.84106	0.16878	5.44022
0.84275	0.16913	5.45409
0.84443	0.16948	5.46795
0.84612	0.16983	5.48180
0.84781	0.17019	5.49564
0.84950	0.17055	5.50947
0.85119	0.17091	5.52329
0.85288	0.17128	5.53710
0.85457	0.17165	5.55089
0.85626	0.17202	5.56468
0.85795	0.17239	5.57845
0.85964	0.17277	5.59221
0.86133	0.17315	5.60596
0.86302	0.17353	5.61971
0.86471	0.17392	5.63344
0.86640	0.17431	5.64716
0.86809	0.17470	5.66087
0.86978	0.17510	5.67457
0.87147	0.17549	5.68826
0.87316	0.17589	5.70194
0.87485	0.17630	5.71562
0.87654	0.17670	5.72928
0.87823	0.17711	5.74293
0.87992	0.17752	5.75657
0.88161	0.17793	5.77021
0.88330	0.17835	5.78383
0.88499	0.17877	5.79745
0.88668	0.17919	5.81105
0.88837	0.17961	5.82465
0.89006	0.18004	5.83824
0.89175	0.18047	5.85182
0.89344	0.18090	5.86539
0.89513	0.18133	5.87895
0.89682	0.18177	5.89250
0.89851	0.18220	5.90605
0.90020	0.18264	5.91959
0.90188	0.18309	5.93311
0.90357	0.18353	5.94664
0.90526	0.18398	5.96015
0.90695	0.18443	5.97365
0.90864	0.18488	5.98715
0.91033	0.18533	6.00064
0.91202	0.18579	6.01412
0.91371	0.18625	6.02759
0.91540	0.18671	6.04105
0.91709	0.18717	6.05451
0.91878	0.18764	6.06796
0.92047	0.18810	6.08140
0.92216	0.18857	6.09484
0.92385	0.18904	6.10826
0.92554	0.18952	6.12168
0.92723	0.18999	6.13510
0.92892	0.19047	6.14850
0.93061	0.19095	6.16190
0.93230	0.19143	6.17529
0.93399	0.19192	6.18868
0.93568	0.19240	6.20206
0.93737	0.19289	6.21543
0.93906	0.19338	6.22879
0.94075	0.19387	6.24215
0.94244	0.19437	6.25550
0.94413	0.19486	6.26884
0.94582	0.19536	6.28218
0.94751	0.19586	6.29551
0.94920	0.19636	6.30883
0.95089	0.19686	6.32215
0.95258	0.19737	6.33546
0.95427	0.19788	6.34877
0.95596	0.19839	6.36207
0.95764	0.19890	6.37536
0.95933	0.19941	6.38865
0.96102	0.19992	6.40193
0.96271	0.20044	6.41520
0.96440	0.20096	6.42847
0.96609	0.20148	6.44174
0.96778	0.20200	6.45499
0.96947	0.20253	6.46824
0.97116	0.20305	6.48149
0.97285	0.20358	6.49473
0.97454	0.20411	6.50796
0.97623	0.20464	6.52119
0.97792	0.20517	6.53441
0.97961	0.20571	6.54763
0.98130	0.20624	6.56084
0.98299	0.20678	6.57405
0.98468	0.20732	6.58725
0.98637	0.20786	6.60044
0.98806	0.20841	6.61363
0.98975	0.20895	6.62682
0.99144	0.20950	6.64000
0.99313	0.21005	6.65317
0.99482	0.21060	6.66634
0.99651	0.21115	6.67950
0.99820	0.21170	6.69266
0.99989	0.21226	6.70581
1.00158	0.21282	6.71896
1.00327	0.21337	6.73211
1.00496	0.21393	6.74524
1.00665	0.21450	6.75838
1.00834	0.21506	6.77151
1.01003	0.21562	6.78463
1.01172	0.21619	6.79775
1.01341	0.21676	6.81086
1.01509	0.21733	6.82397
1.01678	0.21790	6.83708
1.01847	0.21847	6.85018
1.02016	0.21905	6.86327
1.02185	0.21962	6.87636
1.02354	0.22020	6.88945
1.02523	0.22078	6.90253
1.02692	0.22136	6.91561
1.02861	0.22195	6.92868
1.03030	0.22253	6.94175
1.03199	0.22312	6.95481
1.03368	0.22370	6.96787
1.03537	0.22429	6.98093
1.03706	0.22488	6.99398
1.03875	0.22547	7.00703
1.04044	0.22607	7.02007
1.04213	0.22666	7.03311
1.04382	0.22726	7.04614
1.04551	0.22786	7.05917
1.04720	0.22845	7.07220

File: dmref/data/au_88K.txt
Refractive index of gold at +88K
lambda [um]	n	k
0.55043	0.35480	2.49482
0.55212	0.34604	2.52251
0.55381	0.33774	2.54981
0.55550	0.32986	2.57673
0.55719	0.32237	2.60330
0.55888	0.31526	2.62952
0.56057	0.30849	2.65539
0.56225	0.30205	2.68094
0.56394	0.29591	2.70617
0.56563	0.29006	2.73110
0.56732	0.28448	2.75573
0.56901	0.27916	2.78007
0.57070	0.27408	2.80413
0.57239	0.26922	2.82793
0.57408	0.26458	2.85147
0.57577	0.26014	2.87475
0.57746	0.25589	2.89780
0.57915	0.25182	2.92061
0.58084	0.24793	2.94319
0.58253	0.24420	2.96555
0.58422	0.24062	2.98770
0.58591	0.23719	3.00964
0.58760	0.23390	3.03138
0.58929	0.23074	3.05293
0.59098	0.22771	3.07429
0.59267	0.22480	3.09548
0.59436	0.22200	3.11648
0.59605	0.21931	3.13731
0.59774	0.21673	3.15798
0.59943	0.21425	3.17849
0.60112	0.21186	3.19884
0.60281	0.20956	3.21905
0.60450	0.20735	3.23910
0.60619	0.20523	3.25901
0.60788	0.20318	3.27879
0.60957	0.20121	3.29842
0.61126	0.19931	3.31793
0.61295	0.19749	3.33731
0.61464	0.19573	3.35657
0.61633	0.19403	3.37571
0.61801	0.19240	3.39473
0.61970	0.19082	3.41363
0.62139	0.18931	3.43243
0.62308	0.18785	3.45111
0.62477	0.18644	3.46970
0.62646	0.18508	3.48818
0.62815	0.18378	3.50656
0.62984	0.18252	3.52484
0.63153	0.18130	3.54303
0.63322	0.18013	3.56112
0.63491	0.17900	3.57913
0.63660	0.17792	3.59705
0.63829	0.17687	3.61488
0.63998	0.17586	3.63263
0.64167	0.17489	3.65029
0.64336	0.17395	3.66788
0.64505	0.17305	3.68539
0.64674	0.17218	3.70282
0.64843	0.17134	3.72018
0.65012	0.17054	3.73747
0.65181	0.16976	3.75468
0.65350	0.16902	3.77183
0.65519	0.16830	3.78890
0.65688	0.16761	3.80592
0.65857	0.16695	3.82286
0.66026	0.16631	3.83975
0.66195	0.16570	3.85657
0.66364	0.16511	3.87333
0.66533	0.16454	3.89003
0.66702	0.16400	3.90668
0.66871	0.16348	3.92326
0.67040	0.16299	3.93979
0.67209	0.16251	3.95627
0.67378	0.16205	3.97269
0.67546	0.16162	3.98906
0.67715	0.16120	4.00538
0.67884	0.16080	4.02165
0.68053	0.16042	4.03787
0.68222	0.16006	4.05404
0.68391	0.15971	4.07017
0.68560	0.15938	4.08625
0.68729	0.15907	4.10228
0.68898	0.15877	4.11826
0.69067	0.15849	4.13421
0.69236	0.15823	4.15011
0.69405	0.15798	4.16597
0.69574	0.15774	4.18179
0.69743	0.15752	4.19756
0.69912	0.15731	4.21330
0.70081	0.15711	4.22900
0.70250	0.15693	4.24465
0.70419	0.15676	4.26028
0.70588	0.15660	4.27586
0.70757	0.15646	4.29141
0.70926	0.15633	4.30692
0.71095	0.15621	4.32240
0.71264	0.15610	4.33784
0.71433	0.15600	4.35325
0.71602	0.15591	4.36862
0.71771	0.15583	4.38396
0.71940	0.15576	4.39927
0.72109	0.15571	4.41455
0.72278	0.15566	4.42980
0.72447	0.15562	4.44501
0.72616	0.15559	4.46020
0.72785	0.15558	4.47536
0.72954	0.15557	4.49048
0.73122	0.15557	4.50558
0.73291	0.15557	4.52065
0.73460	0.15559	4.53569
0.73629	0.15562	4.55071
0.73798	0.15565	4.56569
0.73967	0.15569	4.58066
0.74136	0.15574	4.59559
0.74305	0.15580	4.61050
0.74474	0.15586	4.62538
0.74643	0.15593	4.64024
0.74812	0.15601	4.65508
0.74981	0.15610	4.66989
0.75150	0.15619	4.68467
0.75319	0.15630	4.69944
0.75488	0.15640	4.71418
0.75657	0.15652	4.72889
0.75826	0.15664	4.74359
0.75995	0.15677	4.75826
0.76164	0.15690	4.77291
0.76333	0.15704	4.78754
0.76502	0.15718	4.80214
0.76671	0.15734	4.81673
0.76840	0.15749	4.83130
0.77009	0.15766	4.84584
0.77178	0.15783	4.86037
0.77347	0.15800	4.87487
0.77516	0.15818	4.88936
0.77685	0.15837	4.90383
0.77854	0.15856	4.91828
0.78023	0.15876	4.93270
0.78192	0.15896	4.94712
0.78361	0.15917	4.96151
0.78530	0.15938	4.97588
0.78699	0.15960	4.99024
0.78867	0.15982	5.00458
0.79036	0.16004	5.01890
0.79205	0.16028	5.03321
0.79374	0.16051	5.04749
0.79543	0.16075	5.06177
0.79712	0.16100	5.07602
0.79881	0.16125	5.09026
0.80050	0.16150	5.10448
0.80219	0.16176	5.11869
0.80388	0.16202	5.13288
0.80557	0.16229	5.14706
0.80726	0.16256	5.16122
0.80895	0.16284	5.17536
0.81064	0.16312	5.18949
0.81233	0.16340	5.20361
0.81402	0.16369	5.21771
0.81571	0.16398	5.23180
0.81740	0.16427	5.24587
0.81909	0.16457	5.25993
0.82078	0.16488	5.27398
0.82247	0.16518	5.28801
0.82416	0.16549	5.30203
0.82585	0.16581	5.31603
0.82754	0.16612	5.33002
0.82923	0.16644	5.34400
0.83092	0.16677	5.35797
0.83261	0.16710	5.37192
0.83430	0.16743	5.38586
0.83599	0.16776	5.39979
0.83768	0.16810	5.41370
0.83937	0.16844	5.42761
0.84106	0.16879	5.44150
0.84275	0.16913	5.45538
0.84443	0.16948	5.46925
0.84612	0.16984	5.48310
0.84781	0.17020	5.49695
0.84950	0.17056	5.51078
0.85119	0.17092	5.52460
0.85288	0.17129	5.53841
0.85457	0.17166	5.55221
0.85626	0.17203	5.56600
0.85795	0.17240	5.57978
0.85964	0.17278	5.59355
0.86133	0.17316	5.60731
0.86302	0.17355	5.62105
0.86471	0.17393	5.63479
0.86640	0.17432	5.64851
0.86809	0.17472	5.66223
0.86978	0.17511	5.67594
0.87147	0.17551	5.68963
0.87316	0.17591	5.70332
0.87485	0.17631	5.71699
0.87654	0.17672	5.73066
0.87823	0.17713	5.74432
0.87992	0.17754	5.75797
0.88161	0.17795	5.77161
0.88330	0.17837	5.78523
0.88499	0.17879	5.79885
0.88668	0.17921	5.81247
0.88837	0.17963	5.82607
0.89006	0.18006	5.83966
0.89175	0.18049	5.85325
0.89344	0.18092	5.86682
0.89513	0.18135	5.88039
0.89682	0.18179	5.89395
0.89851	0.18222	5.90750
0.90020	0.18266	5.92104
0.90188	0.18311	5.93457
0.90357	0.18355	5.94810
0.90526	0.18400	5.96161
0.90695	0.18445	5.97512
0.90864	0.18490	5.98862
0.91033	0.18536	6.00212
0.91202	0.18581	6.01560
0.91371	0.18627	6.02908
0.91540	0.18673	6.04255
0.91709	0.18720	6.05601
0.91878	0.18766	6.06947
0.92047	0.18813	6.08291
0.92216	0.18860	6.09635
0.92385	0.18907	6.10979
0.92554	0.18954	6.12321
0.92723	0.19002	6.13663
0.92892	0.19050	6.15004
0.93061	0.19098	6.16344
0.93230	0.19146	6.17684
0.93399	0.19194	6.19023
0.93568	0.19243	6.20361
0.93737	0.19292	6.21699
0.93906	0.19341	6.23036
0.94075	0.19390	6.24372
0.94244	0.19439	6.25707
0.94413	0.19489	6.27042
0.94582	0.19539	6.28376
0.94751	0.19589	6.29710
0.94920	0.19639	6.31043
0.95089	0.19689	6.32375
0.95258	0.19740	6.33707
0.95427	0.19791	6.35038
0.95596	0.19842	6.36368
0.95764	0.19893	6.37698
0.95933	0.19944	6.39027
0.96102	0.19996	6.40356
0.96271	0.20047	6.41684
0.96440	0.20099	6.43011
0.96609	0.20151	6.44338
0.96778	0.20204	6.45664
0.96947	0.20256	6.46990
0.97116	0.20309	6.48315
0.97285	0.20361	6.49639
0.97454	0.20414	6.50963
0.97623	0.20468	6.52286
0.97792	0.20521	6.53609
0.97961	0.20574	6.54931
0.98130	0.20628	6.56253
0.98299	0.20682	6.57574
0.98468	0.20736	6.58895
0.98637	0.20790	6.60215
0.98806	0.20845	6.61534
0.98975	0.20899	6.62853
0.99144	0.20954	6.64171
0.99313	0.21009	6.65489
0.99482	0.21064	6.66807
0.99651	0.21119	6.68124
0.99820	0.21174	6.69440
0.99989	0.21230	6.70756
1.00158	0.21286	6.72071
1.00327	0.21341	6.73386
1.00496	0.21397	6.74700
1.00665	0.21454	6.76014
1.00834	0.21510	6.77327
1.01003	0.21567	6.78640
1.01172	0.21623	6.79953
1.01341	0.21680	6.81265
1.01509	0.21737	6.82576
1.01678	0.21794	6.83887
1.01847	0.21852	6.85198
1.02016	0.21909	6.86508
1.02185	0.21967	6.87817
1.02354	0.22025	6.89126
1.02523	0.22083	6.90435
1.02692	0.22141	6.91743
1.02861	0.22199	6.93051
1.03030	0.22257	6.94358
1.03199	0.22316	6.95665
1.03368	0.22375	6.96972
1.03537	0.22434	6.98278
1.03706	0.22493	6.99583
1.03875	0.22552	7.00888
1.04044	0.22611	7.02193
1.04213	0.22671	7.03497
1.04382	0.22731	7.04801
1.04551	0.22790	7.06105
1.04720	0.22850	7.07408

File: dmref/data/au_89K.txt
Refractive index of gold at +89K
lambda [um]	n	k
0.55043	0.35528	2.49575
0.55212	0.34649	2.52342
0.55381	0.33816	2.55071
0.55550	0.33025	2.57763
0.55719	0.32273	2.60419
0.55888	0.31559	2.63040
0.56057	0.30880	2.65627
0.56225	0.30234	2.68182
0.56394	0.29618	2.70704
0.56563	0.29031	2.73197
0.56732	0.28472	2.75659
0.56901	0.27938	2.78093
0.57070	0.27428	2.80499
0.57239	0.26941	2.82878
0.57408	0.26475	2.85232
0.57577	0.26030	2.87560
0.57746	0.25604	2.89864
0.57915	0.25196	2.92145
0.58084	0.24806	2.94403
0.58253	0.24431	2.96639
0.58422	0.24073	2.98853
0.58591	0.23729	3.01047
0.58760	0.23399	3.03222
0.58929	0.23082	3.05376
0.59098	0.22779	3.07513
0.59267	0.22487	3.09631
0.59436	0.22206	3.11731
0.59605	0.21937	3.13814
0.59774	0.21678	3.15881
0.59943	0.21429	3.17932
0.60112	0.21190	3.19967
0.60281	0.20960	3.21987
0.60450	0.20738	3.23993
0.60619	0.20525	3.25984
0.60788	0.20320	3.27961
0.60957	0.20123	3.29925
0.61126	0.19933	3.31876
0.61295	0.19750	3.33814
0.61464	0.19573	3.35740
0.61633	0.19404	3.37654
0.61801	0.19240	3.39556
0.61970	0.19082	3.41446
0.62139	0.18931	3.43326
0.62308	0.18784	3.45195
0.62477	0.18643	3.47053
0.62646	0.18507	3.48901
0.62815	0.18377	3.50739
0.62984	0.18250	3.52568
0.63153	0.18129	3.54387
0.63322	0.18012	3.56196
0.63491	0.17899	3.57997
0.63660	0.17790	3.59789
0.63829	0.17685	3.61572
0.63998	0.17584	3.63347
0.64167	0.17487	3.65114
0.64336	0.17393	3.66873
0.64505	0.17302	3.68624
0.64674	0.17216	3.70368
0.64843	0.17132	3.72104
0.65012	0.17051	3.73833
0.65181	0.16974	3.75554
0.65350	0.16899	3.77269
0.65519	0.16827	3.78977
0.65688	0.16758	3.80679
0.65857	0.16692	3.82374
0.66026	0.16628	3.84062
0.66195	0.16567	3.85745
0.66364	0.16508	3.87421
0.66533	0.16451	3.89091
0.66702	0.16397	3.90756
0.66871	0.16345	3.92415
0.67040	0.16295	3.94068
0.67209	0.16248	3.95716
0.67378	0.16202	3.97359
0.67546	0.16158	3.98996
0.67715	0.16117	4.00628
0.67884	0.16077	4.02256
0.68053	0.16039	4.03878
0.68222	0.16002	4.05495
0.68391	0.15968	4.07108
0.68560	0.15935	4.08716
0.68729	0.15904	4.10320
0.68898	0.15874	4.11919
0.69067	0.15846	4.13514
0.69236	0.15819	4.15104
0.69405	0.15794	4.16690
0.69574	0.15771	4.18272
0.69743	0.15748	4.19850
0.69912	0.15728	4.21424
0.70081	0.15708	4.22994
0.70250	0.15690	4.24561
0.70419	0.15673	4.26123
0.70588	0.15657	4.27682
0.70757	0.15643	4.29237
0.70926	0.15630	4.30788
0.71095	0.15617	4.32337
0.71264	0.15606	4.33881
0.71433	0.15597	4.35422
0.71602	0.15588	4.36960
0.71771	0.15580	4.38495
0.71940	0.15573	4.40026
0.72109	0.15568	4.41554
0.72278	0.15563	4.43079
0.72447	0.15559	4.44601
0.72616	0.15557	4.46120
0.72785	0.15555	4.47636
0.72954	0.15554	4.49149
0.73122	0.15554	4.50660
0.73291	0.15555	4.52167
0.73460	0.15556	4.53672
0.73629	0.15559	4.55173
0.73798	0.15562	4.56673
0.73967	0.15566	4.58169
0.74136	0.15571	4.59663
0.74305	0.15577	4.61154
0.74474	0.15584	4.62643
0.74643	0.15591	4.64129
0.74812	0.15599	4.65613
0.74981	0.15608	4.67095
0.75150	0.15617	4.68574
0.75319	0.15627	4.70050
0.75488	0.15638	4.71525
0.75657	0.15649	4.72997
0.75826	0.15662	4.74467
0.75995	0.15674	4.75934
0.76164	0.15688	4.77400
0.76333	0.15702	4.78863
0.76502	0.15716	4.80324
0.76671	0.15732	4.81783
0.76840	0.15747	4.83241
0.77009	0.15764	4.84696
0.77178	0.15781	4.86149
0.77347	0.15798	4.87600
0.77516	0.15816	4.89049
0.77685	0.15835	4.90496
0.77854	0.15854	4.91941
0.78023	0.15874	4.93384
0.78192	0.15894	4.94826
0.78361	0.15915	4.96266
0.78530	0.15936	4.97704
0.78699	0.15958	4.99140
0.78867	0.15980	5.00574
0.79036	0.16003	5.02007
0.79205	0.16026	5.03438
0.79374	0.16050	5.04867
0.79543	0.16074	5.06295
0.79712	0.16098	5.07720
0.79881	0.16123	5.09145
0.80050	0.16149	5.10568
0.80219	0.16175	5.11989
0.80388	0.16201	5.13408
0.80557	0.16228	5.14826
0.80726	0.16255	5.16243
0.80895	0.16283	5.17658
0.81064	0.16311	5.19072
0.81233	0.16339	5.20484
0.81402	0.16368	5.21894
0.81571	0.16397	5.23303
0.81740	0.16426	5.24711
0.81909	0.16456	5.26118
0.82078	0.16487	5.27523
0.82247	0.16517	5.28926
0.82416	0.16548	5.30329
0.82585	0.16580	5.31730
0.82754	0.16612	5.33129
0.82923	0.16644	5.34528
0.83092	0.16676	5.35925
0.83261	0.16709	5.37320
0.83430	0.16742	5.38715
0.83599	0.16776	5.40108
0.83768	0.16809	5.41500
0.83937	0.16844	5.42891
0.84106	0.16878	5.44281
0.84275	0.16913	5.45669
0.84443	0.16948	5.47057
0.84612	0.16984	5.48443
0.84781	0.17019	5.49828
0.84950	0.17055	5.51211
0.85119	0.17092	5.52594
0.85288	0.17128	5.53976
0.85457	0.17165	5.55356
0.85626	0.17203	5.56736
0.85795	0.17240	5.58114
0.85964	0.17278	5.59491
0.86133	0.17316	5.60867
0.86302	0.17355	5.62243
0.86471	0.17393	5.63617
0.86640	0.17432	5.64990
0.86809	0.17472	5.66362
0.86978	0.17511	5.67733
0.87147	0.17551	5.69103
0.87316	0.17591	5.70472
0.87485	0.17631	5.71840
0.87654	0.17672	5.73207
0.87823	0.17713	5.74574
0.87992	0.17754	5.75939
0.88161	0.17795	5.77303
0.88330	0.17837	5.78667
0.88499	0.17879	5.80029
0.88668	0.17921	5.81391
0.88837	0.17964	5.82752
0.89006	0.18006	5.84111
0.89175	0.18049	5.85470
0.89344	0.18092	5.86828
0.89513	0.18136	5.88186
0.89682	0.18179	5.89542
0.89851	0.18223	5.90897
0.90020	0.18267	5.92252
0.90188	0.18311	5.93606
0.90357	0.18356	5.94959
0.90526	0.18401	5.96311
0.90695	0.18446	5.97663
0.90864	0.18491	5.99013
0.91033	0.18537	6.00363
0.91202	0.18582	6.01712
0.91371	0.18628	6.03060
0.91540	0.18674	6.04408
0.91709	0.18721	6.05754
0.91878	0.18767	6.07100
0.92047	0.18814	6.08446
0.92216	0.18861	6.09790
0.92385	0.18908	6.11134
0.92554	0.18956	6.12477
0.92723	0.19003	6.13819
0.92892	0.19051	6.15161
0.93061	0.19099	6.16502
0.93230	0.19147	6.17842
0.93399	0.19196	6.19181
0.93568	0.19244	6.20520
0.93737	0.19293	6.21858
0.93906	0.19342	6.23195
0.94075	0.19391	6.24532
0.94244	0.19441	6.25868
0.94413	0.19491	6.27204
0.94582	0.19540	6.28538
0.94751	0.19590	6.29872
0.94920	0.19641	6.31206
0.95089	0.19691	6.32539
0.95258	0.19742	6.33871
0.95427	0.19792	6.35202
0.95596	0.19843	6.36533
0.95764	0.19895	6.37864
0.95933	0.19946	6.39193
0.96102	0.19998	6.40522
0.96271	0.20049	6.41851
0.96440	0.20101	6.43179
0.96609	0.20153	6.44506
0.96778	0.20206	6.45833
0.96947	0.20258	6.47159
0.97116	0.20311	6.48484
0.97285	0.20363	6.49809
0.97454	0.20416	6.51134
0.97623	0.20470	6.52458
0.97792	0.20523	6.53781
0.97961	0.20577	6.55103
0.98130	0.20630	6.56426
0.98299	0.20684	6.57747
0.98468	0.20738	6.59068
0.98637	0.20792	6.60389
0.98806	0.20847	6.61709
0.98975	0.20901	6.63028
0.99144	0.20956	6.64347
0.99313	0.21011	6.65666
0.99482	0.21066	6.66983
0.99651	0.21121	6.68301
0.99820	0.21177	6.69618
0.99989	0.21232	6.70934
1.00158	0.21288	6.72250
1.00327	0.21344	6.73565
1.00496	0.21400	6.74880
1.00665	0.21456	6.76194
1.00834	0.21513	6.77508
1.01003	0.21569	6.78822
1.01172	0.21626	6.80135
1.01341	0.21683	6.81447
1.01509	0.21740	6.82759
1.01678	0.21797	6.84070
1.01847	0.21854	6.85381
1.02016	0.21912	6.86692
1.02185	0.21970	6.88002
1.02354	0.22028	6.89312
1.02523	0.22086	6.90621
1.02692	0.22144	6.91930
1.02861	0.22202	6.93238
1.03030	0.22260	6.94546
1.03199	0.22319	6.95853
1.03368	0.22378	6.97160
1.03537	0.22437	6.98467
1.03706	0.22496	6.99773
1.03875	0.22555	7.01078
1.04044	0.22614	7.02384
1.04213	0.22674	7.03688
1.04382	0.22734	7.04993
1.04551	0.22794	7.06297
1.04720	0.22854	7.07600

File: dmref/data/au_8K.txt
Refractive index of gold at +8K
lambda [um]	n	k
0.55043	0.33333	2.48442
0.55212	0.32503	2.51213
0.55381	0.31716	2.53944
0.55550	0.30970	2.56636
0.55719	0.30261	2.59291
0.55888	0.29587	2.61909
0.56057	0.28946	2.64493
0.56225	0.28336	2.67043
0.56394	0.27755	2.69561
0.56563	0.27202	2.72047
0.56732	0.26674	2.74503
0.56901	0.26170	2.76930
0.57070	0.25689	2.79328
0.57239	0.25229	2.81699
0.57408	0.24790	2.84044
0.57577	0.24370	2.86363
0.57746	0.23968	2.88658
0.57915	0.23583	2.90929
0.58084	0.23214	2.93177
0.58253	0.22861	2.95403
0.58422	0.22523	2.97607
0.58591	0.22198	2.99791
0.58760	0.21886	3.01954
0.58929	0.21587	3.04098
0.59098	0.21300	3.06223
0.59267	0.21025	3.08329
0.59436	0.20760	3.10418
0.59605	0.20505	3.12490
0.59774	0.20260	3.14546
0.59943	0.20025	3.16585
0.60112	0.19799	3.18608
0.60281	0.19581	3.20616
0.60450	0.19372	3.22610
0.60619	0.19170	3.24589
0.60788	0.18976	3.26555
0.60957	0.18789	3.28507
0.61126	0.18609	3.30445
0.61295	0.18436	3.32371
0.61464	0.18269	3.34285
0.61633	0.18108	3.36187
0.61801	0.17953	3.38077
0.61970	0.17803	3.39955
0.62139	0.17659	3.41823
0.62308	0.17520	3.43679
0.62477	0.17386	3.45526
0.62646	0.17257	3.47362
0.62815	0.17133	3.49188
0.62984	0.17013	3.51004
0.63153	0.16898	3.52811
0.63322	0.16786	3.54608
0.63491	0.16679	3.56397
0.63660	0.16575	3.58177
0.63829	0.16475	3.59948
0.63998	0.16379	3.61711
0.64167	0.16286	3.63466
0.64336	0.16197	3.65213
0.64505	0.16111	3.66952
0.64674	0.16028	3.68683
0.64843	0.15948	3.70408
0.65012	0.15871	3.72125
0.65181	0.15797	3.73834
0.65350	0.15725	3.75537
0.65519	0.15656	3.77234
0.65688	0.15590	3.78923
0.65857	0.15527	3.80606
0.66026	0.15465	3.82283
0.66195	0.15406	3.83954
0.66364	0.15350	3.85619
0.66533	0.15296	3.87277
0.66702	0.15243	3.88930
0.66871	0.15193	3.90578
0.67040	0.15145	3.92219
0.67209	0.15099	3.93856
0.67378	0.15055	3.95487
0.67546	0.15013	3.97113
0.67715	0.14972	3.98733
0.67884	0.14933	4.00349
0.68053	0.14896	4.01960
0.68222	0.14861	4.03566
0.68391	0.14827	4.05167
0.68560	0.14795	4.06764
0.68729	0.14765	4.08356
0.68898	0.14736	4.09944
0.69067	0.14708	4.11527
0.69236	0.14682	4.13106
0.69405	0.14657	4.14681
0.69574	0.14634	4.16252
0.69743	0.14612	4.17819
0.69912	0.14591	4.19382
0.70081	0.14571	4.20941
0.70250	0.14553	4.22496
0.70419	0.14536	4.24047
0.70588	0.14520	4.25595
0.70757	0.14505	4.27139
0.70926	0.14491	4.28679
0.71095	0.14479	4.30216
0.71264	0.14467	4.31750
0.71433	0.14457	4.33280
0.71602	0.14447	4.34807
0.71771	0.14439	4.36331
0.71940	0.14431	4.37851
0.72109	0.14425	4.39368
0.72278	0.14419	4.40883
0.72447	0.14414	4.42394
0.72616	0.14411	4.43902
0.72785	0.14408	4.45407
0.72954	0.14406	4.46909
0.73122	0.14404	4.48409
0.73291	0.14404	4.49905
0.73460	0.14404	4.51399
0.73629	0.14406	4.52891
0.73798	0.14408	4.54379
0.73967	0.14410	4.55865
0.74136	0.14414	4.57348
0.74305	0.14418	4.58829
0.74474	0.14423	4.60307
0.74643	0.14429	4.61783
0.74812	0.14435	4.63256
0.74981	0.14442	4.64727
0.75150	0.14449	4.66196
0.75319	0.14458	4.67662
0.75488	0.14467	4.69126
0.75657	0.14476	4.70587
0.75826	0.14486	4.72047
0.75995	0.14497	4.73504
0.76164	0.14509	4.74959
0.76333	0.14521	4.76412
0.76502	0.14533	4.77863
0.76671	0.14546	4.79311
0.76840	0.14560	4.80758
0.77009	0.14574	4.82203
0.77178	0.14589	4.83646
0.77347	0.14604	4.85086
0.77516	0.14620	4.86525
0.77685	0.14636	4.87962
0.77854	0.14653	4.89397
0.78023	0.14671	4.90830
0.78192	0.14688	4.92262
0.78361	0.14707	4.93691
0.78530	0.14725	4.95119
0.78699	0.14745	4.96545
0.78867	0.14764	4.97969
0.79036	0.14785	4.99392
0.79205	0.14805	5.00812
0.79374	0.14826	5.02232
0.79543	0.14848	5.03649
0.79712	0.14870	5.05065
0.79881	0.14892	5.06479
0.80050	0.14915	5.07892
0.80219	0.14938	5.09303
0.80388	0.14961	5.10713
0.80557	0.14985	5.12121
0.80726	0.15009	5.13528
0.80895	0.15034	5.14933
0.81064	0.15059	5.16336
0.81233	0.15085	5.17738
0.81402	0.15111	5.19139
0.81571	0.15137	5.20538
0.81740	0.15163	5.21936
0.81909	0.15190	5.23333
0.82078	0.15218	5.24728
0.82247	0.15245	5.26122
0.82416	0.15273	5.27514
0.82585	0.15301	5.28906
0.82754	0.15330	5.30295
0.82923	0.15359	5.31684
0.83092	0.15388	5.33071
0.83261	0.15418	5.34457
0.83430	0.15448	5.35842
0.83599	0.15478	5.37226
0.83768	0.15509	5.38608
0.83937	0.15540	5.39989
0.84106	0.15571	5.41369
0.84275	0.15602	5.42748
0.84443	0.15634	5.44125
0.84612	0.15666	5.45502
0.84781	0.15699	5.46877
0.84950	0.15731	5.48251
0.85119	0.15764	5.49625
0.85288	0.15798	5.50997
0.85457	0.15831	5.52367
0.85626	0.15865	5.53737
0.85795	0.15899	5.55106
0.85964	0.15933	5.56474
0.86133	0.15968	5.57840
0.86302	0.16003	5.59206
0.86471	0.16038	5.60571
0.86640	0.16073	5.61934
0.86809	0.16109	5.63297
0.86978	0.16145	5.64658
0.87147	0.16181	5.66019
0.87316	0.16218	5.67379
0.87485	0.16254	5.68737
0.87654	0.16291	5.70095
0.87823	0.16328	5.71452
0.87992	0.16366	5.72808
0.88161	0.16403	5.74163
0.88330	0.16441	5.75517
0.88499	0.16479	5.76870
0.88668	0.16518	5.78222
0.88837	0.16556	5.79573
0.89006	0.16595	5.80924
0.89175	0.16634	5.82273
0.89344	0.16674	5.83622
0.89513	0.16713	5.84970
0.89682	0.16753	5.86317
0.89851	0.16793	5.87663
0.90020	0.16833	5.89009
0.90188	0.16873	5.90353
0.90357	0.16914	5.91697
0.90526	0.16955	5.93040
0.90695	0.16996	5.94382
0.90864	0.17037	5.95723
0.91033	0.17079	5.97064
0.91202	0.17120	5.98404
0.91371	0.17162	5.99743
0.91540	0.17204	6.01081
0.91709	0.17246	6.02419
0.91878	0.17289	6.03755
0.92047	0.17332	6.05091
0.92216	0.17374	6.06427
0.92385	0.17418	6.07761
0.92554	0.17461	6.09095
0.92723	0.17504	6.10428
0.92892	0.17548	6.11761
0.93061	0.17592	6.13092
0.93230	0.17636	6.14423
0.93399	0.17680	6.15754
0.93568	0.17724	6.17084
0.93737	0.17769	6.18413
0.93906	0.17814	6.19741
0.94075	0.17859	6.21068
0.94244	0.17904	6.22395
0.94413	0.17949	6.23722
0.94582	0.17995	6.25048
0.94751	0.18041	6.26373
0.94920	0.18087	6.27697
0.95089	0.18133	6.29021
0.95258	0.18179	6.30344
0.95427	0.18225	6.31667
0.95596	0.18272	6.32988
0.95764	0.18319	6.34310
0.95933	0.18366	6.35630
0.96102	0.18413	6.36951
0.96271	0.18460	6.38270
0.96440	0.18508	6.39589
0.96609	0.18555	6.40907
0.96778	0.18603	6.42225
0.96947	0.18651	6.43542
0.97116	0.18699	6.44859
0.97285	0.18748	6.46175
0.97454	0.18796	6.47491
0.97623	0.18845	6.48805
0.97792	0.18893	6.50120
0.97961	0.18942	6.51434
0.98130	0.18992	6.52747
0.98299	0.19041	6.54060
0.98468	0.19090	6.55372
0.98637	0.19140	6.56684
0.98806	0.19190	6.57995
0.98975	0.19240	6.59305
0.99144	0.19290	6.60615
0.99313	0.19340	6.61925
0.99482	0.19390	6.63234
0.99651	0.19441	6.64543
0.99820	0.19492	6.65851
0.99989	0.19543	6.67158
1.00158	0.19594	6.68465
1.00327	0.19645	6.69772
1.00496	0.19696	6.71078
1.00665	0.19748	6.72384
1.00834	0.19799	6.73689
1.01003	0.19851	6.74993
1.01172	0.19903	6.76298
1.01341	0.19955	6.77601
1.01509	0.20007	6.78905
1.01678	0.20060	6.80207
1.01847	0.20112	6.81510
1.02016	0.20165	6.82812
1.02185	0.20218	6.84113
1.02354	0.20271	6.85414
1.02523	0.20324	6.86714
1.02692	0.20377	6.88014
1.02861	0.20431	6.89314
1.03030	0.20484	6.90613
1.03199	0.20538	6.91912
1.03368	0.20592	6.93210
1.03537	0.20646	6.94508
1.03706	0.20700	6.95806
1.03875	0.20754	6.97103
1.04044	0.20809	6.98399
1.04213	0.20863	6.99696
1.04382	0.20918	7.00991
1.04551	0.20973	7.02287
1.04720	0.21028	7.03582

File: dmref/data/au_90K.txt
Refractive index of gold at +90K
lambda [um]	n	k
0.55043	0.35577	2.49670
0.55212	0.34694	2.52437
0.55381	0.33858	2.55165
0.55550	0.33064	2.57856
0.55719	0.32310	2.60511
0.55888	0.31594	2.63131
0.56057	0.30912	2.65718
0.56225	0.30263	2.68272
0.56394	0.29646	2.70794
0.56563	0.29057	2.73285
0.56732	0.28495	2.75747
0.56901	0.27960	2.78181
0.57070	0.27448	2.80586
0.57239	0.26960	2.82965
0.57408	0.26493	2.85318
0.57577	0.26046	2.87646
0.57746	0.25619	2.89950
0.57915	0.25210	2.92230
0.58084	0.24818	2.94488
0.58253	0.24443	2.96724
0.58422	0.24083	2.98938
0.58591	0.23739	3.01132
0.58760	0.23408	3.03306
0.58929	0.23090	3.05461
0.59098	0.22786	3.07597
0.59267	0.22493	3.09715
0.59436	0.22212	3.11815
0.59605	0.21942	3.13898
0.59774	0.21683	3.15965
0.59943	0.21434	3.18016
0.60112	0.21194	3.20051
0.60281	0.20963	3.22071
0.60450	0.20741	3.24077
0.60619	0.20528	3.26068
0.60788	0.20322	3.28045
0.60957	0.20124	3.30009
0.61126	0.19934	3.31960
0.61295	0.19750	3.33898
0.61464	0.19574	3.35824
0.61633	0.19404	3.37738
0.61801	0.19240	3.39640
0.61970	0.19082	3.41531
0.62139	0.18930	3.43410
0.62308	0.18783	3.45279
0.62477	0.18642	3.47138
0.62646	0.18506	3.48986
0.62815	0.18375	3.50824
0.62984	0.18249	3.52653
0.63153	0.18127	3.54472
0.63322	0.18009	3.56282
0.63491	0.17896	3.58082
0.63660	0.17787	3.59874
0.63829	0.17682	3.61658
0.63998	0.17581	3.63433
0.64167	0.17484	3.65200
0.64336	0.17390	3.66959
0.64505	0.17299	3.68710
0.64674	0.17212	3.70454
0.64843	0.17129	3.72190
0.65012	0.17048	3.73919
0.65181	0.16970	3.75641
0.65350	0.16896	3.77356
0.65519	0.16824	3.79065
0.65688	0.16755	3.80766
0.65857	0.16688	3.82462
0.66026	0.16624	3.84150
0.66195	0.16563	3.85833
0.66364	0.16504	3.87510
0.66533	0.16447	3.89180
0.66702	0.16393	3.90845
0.66871	0.16341	3.92505
0.67040	0.16291	3.94158
0.67209	0.16244	3.95806
0.67378	0.16198	3.97449
0.67546	0.16154	3.99087
0.67715	0.16112	4.00719
0.67884	0.16073	4.02347
0.68053	0.16035	4.03970
0.68222	0.15998	4.05587
0.68391	0.15964	4.07200
0.68560	0.15931	4.08809
0.68729	0.15900	4.10413
0.68898	0.15870	4.12012
0.69067	0.15842	4.13607
0.69236	0.15815	4.15198
0.69405	0.15790	4.16784
0.69574	0.15767	4.18367
0.69743	0.15744	4.19945
0.69912	0.15724	4.21519
0.70081	0.15704	4.23090
0.70250	0.15686	4.24657
0.70419	0.15669	4.26219
0.70588	0.15653	4.27779
0.70757	0.15639	4.29334
0.70926	0.15626	4.30886
0.71095	0.15614	4.32434
0.71264	0.15603	4.33979
0.71433	0.15593	4.35521
0.71602	0.15584	4.37059
0.71771	0.15576	4.38594
0.71940	0.15570	4.40126
0.72109	0.15564	4.41654
0.72278	0.15559	4.43180
0.72447	0.15556	4.44702
0.72616	0.15553	4.46222
0.72785	0.15551	4.47738
0.72954	0.15550	4.49251
0.73122	0.15550	4.50762
0.73291	0.15551	4.52270
0.73460	0.15553	4.53775
0.73629	0.15555	4.55277
0.73798	0.15559	4.56777
0.73967	0.15563	4.58274
0.74136	0.15568	4.59768
0.74305	0.15574	4.61260
0.74474	0.15580	4.62749
0.74643	0.15588	4.64236
0.74812	0.15596	4.65720
0.74981	0.15604	4.67202
0.75150	0.15614	4.68681
0.75319	0.15624	4.70158
0.75488	0.15635	4.71633
0.75657	0.15646	4.73106
0.75826	0.15658	4.74576
0.75995	0.15671	4.76044
0.76164	0.15685	4.77510
0.76333	0.15699	4.78974
0.76502	0.15713	4.80436
0.76671	0.15729	4.81895
0.76840	0.15744	4.83353
0.77009	0.15761	4.84808
0.77178	0.15778	4.86261
0.77347	0.15795	4.87713
0.77516	0.15814	4.89162
0.77685	0.15832	4.90610
0.77854	0.15851	4.92056
0.78023	0.15871	4.93500
0.78192	0.15891	4.94942
0.78361	0.15912	4.96382
0.78530	0.15934	4.97820
0.78699	0.15955	4.99257
0.78867	0.15978	5.00692
0.79036	0.16000	5.02125
0.79205	0.16024	5.03556
0.79374	0.16047	5.04986
0.79543	0.16071	5.06414
0.79712	0.16096	5.07840
0.79881	0.16121	5.09265
0.80050	0.16146	5.10689
0.80219	0.16172	5.12110
0.80388	0.16199	5.13530
0.80557	0.16226	5.14949
0.80726	0.16253	5.16366
0.80895	0.16280	5.17781
0.81064	0.16308	5.19195
0.81233	0.16337	5.20608
0.81402	0.16366	5.22019
0.81571	0.16395	5.23429
0.81740	0.16424	5.24837
0.81909	0.16454	5.26244
0.82078	0.16485	5.27649
0.82247	0.16515	5.29054
0.82416	0.16546	5.30456
0.82585	0.16578	5.31858
0.82754	0.16610	5.33258
0.82923	0.16642	5.34657
0.83092	0.16674	5.36054
0.83261	0.16707	5.37451
0.83430	0.16740	5.38846
0.83599	0.16774	5.40239
0.83768	0.16808	5.41632
0.83937	0.16842	5.43023
0.84106	0.16877	5.44414
0.84275	0.16911	5.45802
0.84443	0.16947	5.47190
0.84612	0.16982	5.48577
0.84781	0.17018	5.49962
0.84950	0.17054	5.51347
0.85119	0.17090	5.52730
0.85288	0.17127	5.54112
0.85457	0.17164	5.55493
0.85626	0.17201	5.56873
0.85795	0.17239	5.58252
0.85964	0.17277	5.59629
0.86133	0.17315	5.61006
0.86302	0.17353	5.62382
0.86471	0.17392	5.63756
0.86640	0.17431	5.65130
0.86809	0.17471	5.66503
0.86978	0.17510	5.67874
0.87147	0.17550	5.69245
0.87316	0.17590	5.70614
0.87485	0.17630	5.71983
0.87654	0.17671	5.73351
0.87823	0.17712	5.74717
0.87992	0.17753	5.76083
0.88161	0.17795	5.77448
0.88330	0.17836	5.78812
0.88499	0.17878	5.80175
0.88668	0.17920	5.81537
0.88837	0.17963	5.82898
0.89006	0.18006	5.84259
0.89175	0.18048	5.85618
0.89344	0.18092	5.86977
0.89513	0.18135	5.88335
0.89682	0.18179	5.89691
0.89851	0.18223	5.91047
0.90020	0.18267	5.92403
0.90188	0.18311	5.93757
0.90357	0.18356	5.95111
0.90526	0.18400	5.96463
0.90695	0.18445	5.97815
0.90864	0.18491	5.99166
0.91033	0.18536	6.00517
0.91202	0.18582	6.01866
0.91371	0.18628	6.03215
0.91540	0.18674	6.04563
0.91709	0.18720	6.05910
0.91878	0.18767	6.07257
0.92047	0.18814	6.08602
0.92216	0.18861	6.09947
0.92385	0.18908	6.11292
0.92554	0.18955	6.12635
0.92723	0.19003	6.13978
0.92892	0.19051	6.15320
0.93061	0.19099	6.16661
0.93230	0.19147	6.18002
0.93399	0.19196	6.19342
0.93568	0.19244	6.20681
0.93737	0.19293	6.22020
0.93906	0.19342	6.23358
0.94075	0.19392	6.24695
0.94244	0.19441	6.26032
0.94413	0.19491	6.27368
0.94582	0.19541	6.28703
0.94751	0.19591	6.30038
0.94920	0.19641	6.31372
0.95089	0.19691	6.32705
0.95258	0.19742	6.34038
0.95427	0.19793	6.35370
0.95596	0.19844	6.36701
0.95764	0.19895	6.38032
0.95933	0.19946	6.39362
0.96102	0.19998	6.40692
0.96271	0.20050	6.42021
0.96440	0.20102	6.43349
0.96609	0.20154	6.44677
0.96778	0.20206	6.46004
0.96947	0.20259	6.47331
0.97116	0.20311	6.48657
0.97285	0.20364	6.49982
0.97454	0.20417	6.51307
0.97623	0.20470	6.52632
0.97792	0.20524	6.53955
0.97961	0.20577	6.55279
0.98130	0.20631	6.56601
0.98299	0.20685	6.57923
0.98468	0.20739	6.59245
0.98637	0.20793	6.60566
0.98806	0.20848	6.61887
0.98975	0.20902	6.63207
0.99144	0.20957	6.64526
0.99313	0.21012	6.65845
0.99482	0.21067	6.67163
0.99651	0.21122	6.68481
0.99820	0.21178	6.69799
0.99989	0.21233	6.71115
1.00158	0.21289	6.72432
1.00327	0.21345	6.73748
1.00496	0.21401	6.75063
1.00665	0.21457	6.76378
1.00834	0.21514	6.77692
1.01003	0.21570	6.79006
1.01172	0.21627	6.80320
1.01341	0.21684	6.81633
1.01509	0.21741	6.82945
1.01678	0.21798	6.84257
1.01847	0.21856	6.85569
1.02016	0.21913	6.86880
1.02185	0.21971	6.88190
1.02354	0.22029	6.89501
1.02523	0.22087	6.90810
1.02692	0.22145	6.92119
1.02861	0.22203	6.93428
1.03030	0.22262	6.94737
1.03199	0.22320	6.96045
1.03368	0.22379	6.97352
1.03537	0.22438	6.98659
1.03706	0.22497	6.99966
1.03875	0.22557	7.01272
1.04044	0.22616	7.02578
1.04213	0.22676	7.03883
1.04382	0.22735	7.05188
1.04551	0.22795	7.06492
1.04720	0.22855	7.07797

File: dmref/data/au_91K.txt
Refractive index of gold at +91K
lambda [um]	n	k
0.55043	0.35626	2.49769
0.55212	0.34740	2.52534
0.55381	0.33901	2.55261
0.55550	0.33104	2.57951
0.55719	0.32347	2.60605
0.55888	0.31628	2.63225
0.56057	0.30944	2.65810
0.56225	0.30293	2.68363
0.56394	0.29673	2.70885
0.56563	0.29083	2.73376
0.56732	0.28519	2.75837
0.56901	0.27982	2.78270
0.57070	0.27469	2.80675
0.57239	0.26979	2.83053
0.57408	0.26510	2.85406
0.57577	0.26062	2.87734
0.57746	0.25634	2.90037
0.57915	0.25224	2.92317
0.58084	0.24831	2.94575
0.58253	0.24455	2.96810
0.58422	0.24094	2.99024
0.58591	0.23748	3.01218
0.58760	0.23417	3.03392
0.58929	0.23098	3.05546
0.59098	0.22793	3.07682
0.59267	0.22500	3.09800
0.59436	0.22218	3.11900
0.59605	0.21948	3.13983
0.59774	0.21687	3.16050
0.59943	0.21437	3.18101
0.60112	0.21197	3.20136
0.60281	0.20966	3.22156
0.60450	0.20744	3.24161
0.60619	0.20530	3.26152
0.60788	0.20324	3.28130
0.60957	0.20125	3.30093
0.61126	0.19935	3.32044
0.61295	0.19751	3.33983
0.61464	0.19574	3.35908
0.61633	0.19403	3.37822
0.61801	0.19239	3.39724
0.61970	0.19081	3.41615
0.62139	0.18929	3.43495
0.62308	0.18782	3.45364
0.62477	0.18640	3.47222
0.62646	0.18504	3.49071
0.62815	0.18373	3.50909
0.62984	0.18246	3.52738
0.63153	0.18124	3.54557
0.63322	0.18007	3.56367
0.63491	0.17894	3.58168
0.63660	0.17784	3.59960
0.63829	0.17679	3.61744
0.63998	0.17578	3.63519
0.64167	0.17480	3.65286
0.64336	0.17386	3.67045
0.64505	0.17296	3.68797
0.64674	0.17209	3.70541
0.64843	0.17125	3.72277
0.65012	0.17044	3.74007
0.65181	0.16966	3.75729
0.65350	0.16891	3.77444
0.65519	0.16820	3.79153
0.65688	0.16750	3.80854
0.65857	0.16684	3.82550
0.66026	0.16620	3.84239
0.66195	0.16559	3.85922
0.66364	0.16500	3.87599
0.66533	0.16443	3.89270
0.66702	0.16389	3.90935
0.66871	0.16337	3.92594
0.67040	0.16287	3.94248
0.67209	0.16239	3.95897
0.67378	0.16193	3.97540
0.67546	0.16150	3.99178
0.67715	0.16108	4.00811
0.67884	0.16068	4.02439
0.68053	0.16030	4.04061
0.68222	0.15994	4.05680
0.68391	0.15959	4.07293
0.68560	0.15926	4.08902
0.68729	0.15895	4.10506
0.68898	0.15865	4.12106
0.69067	0.15837	4.13701
0.69236	0.15811	4.15292
0.69405	0.15786	4.16879
0.69574	0.15762	4.18462
0.69743	0.15740	4.20040
0.69912	0.15719	4.21615
0.70081	0.15699	4.23186
0.70250	0.15681	4.24753
0.70419	0.15664	4.26316
0.70588	0.15649	4.27876
0.70757	0.15634	4.29431
0.70926	0.15621	4.30984
0.71095	0.15609	4.32532
0.71264	0.15598	4.34078
0.71433	0.15588	4.35620
0.71602	0.15579	4.37158
0.71771	0.15572	4.38694
0.71940	0.15565	4.40226
0.72109	0.15559	4.41755
0.72278	0.15555	4.43281
0.72447	0.15551	4.44804
0.72616	0.15548	4.46323
0.72785	0.15547	4.47840
0.72954	0.15546	4.49354
0.73122	0.15546	4.50865
0.73291	0.15547	4.52373
0.73460	0.15548	4.53879
0.73629	0.15551	4.55381
0.73798	0.15554	4.56881
0.73967	0.15559	4.58379
0.74136	0.15564	4.59874
0.74305	0.15569	4.61366
0.74474	0.15576	4.62855
0.74643	0.15583	4.64343
0.74812	0.15591	4.65827
0.74981	0.15600	4.67310
0.75150	0.15610	4.68790
0.75319	0.15620	4.70267
0.75488	0.15631	4.71742
0.75657	0.15642	4.73215
0.75826	0.15654	4.74686
0.75995	0.15667	4.76155
0.76164	0.15681	4.77621
0.76333	0.15695	4.79085
0.76502	0.15709	4.80547
0.76671	0.15725	4.82007
0.76840	0.15741	4.83465
0.77009	0.15757	4.84921
0.77178	0.15774	4.86375
0.77347	0.15792	4.87827
0.77516	0.15810	4.89277
0.77685	0.15829	4.90725
0.77854	0.15848	4.92171
0.78023	0.15868	4.93616
0.78192	0.15888	4.95058
0.78361	0.15909	4.96499
0.78530	0.15930	4.97938
0.78699	0.15952	4.99375
0.78867	0.15974	5.00810
0.79036	0.15997	5.02244
0.79205	0.16020	5.03676
0.79374	0.16044	5.05106
0.79543	0.16068	5.06534
0.79712	0.16093	5.07961
0.79881	0.16118	5.09387
0.80050	0.16143	5.10810
0.80219	0.16169	5.12232
0.80388	0.16196	5.13653
0.80557	0.16222	5.15072
0.80726	0.16250	5.16490
0.80895	0.16277	5.17906
0.81064	0.16305	5.19320
0.81233	0.16334	5.20733
0.81402	0.16363	5.22145
0.81571	0.16392	5.23555
0.81740	0.16421	5.24964
0.81909	0.16451	5.26371
0.82078	0.16482	5.27777
0.82247	0.16512	5.29182
0.82416	0.16544	5.30585
0.82585	0.16575	5.31987
0.82754	0.16607	5.33388
0.82923	0.16639	5.34787
0.83092	0.16672	5.36185
0.83261	0.16704	5.37582
0.83430	0.16738	5.38977
0.83599	0.16771	5.40372
0.83768	0.16805	5.41765
0.83937	0.16839	5.43157
0.84106	0.16874	5.44547
0.84275	0.16909	5.45937
0.84443	0.16944	5.47325
0.84612	0.16979	5.48712
0.84781	0.17015	5.50098
0.84950	0.17051	5.51483
0.85119	0.17088	5.52867
0.85288	0.17125	5.54249
0.85457	0.17162	5.55631
0.85626	0.17199	5.57011
0.85795	0.17237	5.58391
0.85964	0.17275	5.59769
0.86133	0.17313	5.61146
0.86302	0.17351	5.62522
0.86471	0.17390	5.63897
0.86640	0.17429	5.65272
0.86809	0.17468	5.66645
0.86978	0.17508	5.68017
0.87147	0.17548	5.69388
0.87316	0.17588	5.70758
0.87485	0.17628	5.72127
0.87654	0.17669	5.73495
0.87823	0.17710	5.74863
0.87992	0.17751	5.76229
0.88161	0.17793	5.77594
0.88330	0.17834	5.78959
0.88499	0.17876	5.80322
0.88668	0.17918	5.81685
0.88837	0.17961	5.83047
0.89006	0.18004	5.84408
0.89175	0.18047	5.85768
0.89344	0.18090	5.87127
0.89513	0.18133	5.88485
0.89682	0.18177	5.89843
0.89851	0.18221	5.91199
0.90020	0.18265	5.92555
0.90188	0.18309	5.93910
0.90357	0.18354	5.95264
0.90526	0.18399	5.96617
0.90695	0.18444	5.97969
0.90864	0.18489	5.99321
0.91033	0.18535	6.00672
0.91202	0.18580	6.02022
0.91371	0.18626	6.03371
0.91540	0.18672	6.04720
0.91709	0.18719	6.06068
0.91878	0.18765	6.07415
0.92047	0.18812	6.08761
0.92216	0.18859	6.10106
0.92385	0.18907	6.11451
0.92554	0.18954	6.12795
0.92723	0.19002	6.14139
0.92892	0.19050	6.15481
0.93061	0.19098	6.16823
0.93230	0.19146	6.18164
0.93399	0.19194	6.19505
0.93568	0.19243	6.20845
0.93737	0.19292	6.22184
0.93906	0.19341	6.23522
0.94075	0.19390	6.24860
0.94244	0.19440	6.26197
0.94413	0.19490	6.27534
0.94582	0.19539	6.28869
0.94751	0.19590	6.30205
0.94920	0.19640	6.31539
0.95089	0.19690	6.32873
0.95258	0.19741	6.34206
0.95427	0.19792	6.35539
0.95596	0.19843	6.36871
0.95764	0.19894	6.38202
0.95933	0.19945	6.39533
0.96102	0.19997	6.40863
0.96271	0.20049	6.42193
0.96440	0.20101	6.43522
0.96609	0.20153	6.44850
0.96778	0.20205	6.46178
0.96947	0.20258	6.47505
0.97116	0.20310	6.48831
0.97285	0.20363	6.50157
0.97454	0.20416	6.51483
0.97623	0.20470	6.52808
0.97792	0.20523	6.54132
0.97961	0.20577	6.55456
0.98130	0.20630	6.56779
0.98299	0.20684	6.58102
0.98468	0.20738	6.59424
0.98637	0.20793	6.60745
0.98806	0.20847	6.62066
0.98975	0.20902	6.63387
0.99144	0.20956	6.64707
0.99313	0.21011	6.66026
0.99482	0.21066	6.67345
0.99651	0.21122	6.68664
0.99820	0.21177	6.69982
0.99989	0.21233	6.71299
1.00158	0.21289	6.72616
1.00327	0.21345	6.73932
1.00496	0.21401	6.75248
1.00665	0.21457	6.76564
1.00834	0.21513	6.77879
1.01003	0.21570	6.79193
1.01172	0.21627	6.80507
1.01341	0.21684	6.81821
1.01509	0.21741	6.83134
1.01678	0.21798	6.84446
1.01847	0.21855	6.85758
1.02016	0.21913	6.87070
1.02185	0.21971	6.88381
1.02354	0.22029	6.89692
1.02523	0.22087	6.91002
1.02692	0.22145	6.92312
1.02861	0.22203	6.93621
1.03030	0.22262	6.94930
1.03199	0.22320	6.96239
1.03368	0.22379	6.97547
1.03537	0.22438	6.98854
1.03706	0.22497	7.00161
1.03875	0.22556	7.01468
1.04044	0.22616	7.02774
1.04213	0.22675	7.04080
1.04382	0.22735	7.05386
1.04551	0.22795	7.06691
1.04720	0.22855	7.07995
