Repository: MasielloGroup/MasielloGroupWebsite

## Welcome to the Masiello Group Website Repository

This website is built with [Quarto](https://quarto.org), an open source scientific and technical publishing system.

Note: the `_utils` directory contains helper scripts used when migrating from Wowchemy / Hugo Academic to Quarto.

File: dmref/data/au_92K.txt
Refractive index of gold at +92K
lambda [um]	n	k
0.55043	0.35676	2.49868
0.55212	0.34787	2.52632
0.55381	0.33944	2.55358
0.55550	0.33144	2.58047
0.55719	0.32385	2.60700
0.55888	0.31663	2.63319
0.56057	0.30977	2.65903
0.56225	0.30324	2.68455
0.56394	0.29702	2.70976
0.56563	0.29109	2.73466
0.56732	0.28544	2.75927
0.56901	0.28004	2.78359
0.57070	0.27490	2.80764
0.57239	0.26998	2.83142
0.57408	0.26528	2.85494
0.57577	0.26079	2.87821
0.57746	0.25649	2.90124
0.57915	0.25238	2.92404
0.58084	0.24844	2.94661
0.58253	0.24466	2.96896
0.58422	0.24105	2.99110
0.58591	0.23758	3.01304
0.58760	0.23426	3.03477
0.58929	0.23106	3.05631
0.59098	0.22800	3.07767
0.59267	0.22506	3.09885
0.59436	0.22224	3.11985
0.59605	0.21953	3.14068
0.59774	0.21692	3.16134
0.59943	0.21441	3.18185
0.60112	0.21200	3.20220
0.60281	0.20969	3.22240
0.60450	0.20746	3.24245
0.60619	0.20531	3.26236
0.60788	0.20325	3.28213
0.60957	0.20126	3.30177
0.61126	0.19935	3.32128
0.61295	0.19751	3.34066
0.61464	0.19574	3.35992
0.61633	0.19403	3.37906
0.61801	0.19239	3.39808
0.61970	0.19080	3.41699
0.62139	0.18927	3.43579
0.62308	0.18780	3.45448
0.62477	0.18639	3.47307
0.62646	0.18502	3.49155
0.62815	0.18371	3.50993
0.62984	0.18244	3.52822
0.63153	0.18122	3.54642
0.63322	0.18004	3.56452
0.63491	0.17890	3.58253
0.63660	0.17781	3.60045
0.63829	0.17676	3.61829
0.63998	0.17574	3.63604
0.64167	0.17477	3.65372
0.64336	0.17383	3.67131
0.64505	0.17292	3.68883
0.64674	0.17205	3.70627
0.64843	0.17121	3.72364
0.65012	0.17040	3.74093
0.65181	0.16962	3.75815
0.65350	0.16887	3.77531
0.65519	0.16815	3.79240
0.65688	0.16746	3.80942
0.65857	0.16679	3.82637
0.66026	0.16615	3.84327
0.66195	0.16554	3.86010
0.66364	0.16495	3.87687
0.66533	0.16438	3.89358
0.66702	0.16384	3.91024
0.66871	0.16332	3.92684
0.67040	0.16282	3.94338
0.67209	0.16234	3.95987
0.67378	0.16188	3.97630
0.67546	0.16145	3.99268
0.67715	0.16103	4.00901
0.67884	0.16063	4.02530
0.68053	0.16025	4.04153
0.68222	0.15988	4.05771
0.68391	0.15954	4.07385
0.68560	0.15921	4.08994
0.68729	0.15890	4.10598
0.68898	0.15860	4.12199
0.69067	0.15832	4.13794
0.69236	0.15805	4.15386
0.69405	0.15780	4.16973
0.69574	0.15757	4.18556
0.69743	0.15734	4.20135
0.69912	0.15714	4.21710
0.70081	0.15694	4.23281
0.70250	0.15676	4.24849
0.70419	0.15659	4.26412
0.70588	0.15643	4.27972
0.70757	0.15629	4.29528
0.70926	0.15616	4.31081
0.71095	0.15604	4.32630
0.71264	0.15593	4.34176
0.71433	0.15583	4.35718
0.71602	0.15574	4.37257
0.71771	0.15566	4.38793
0.71940	0.15560	4.40326
0.72109	0.15554	4.41855
0.72278	0.15550	4.43381
0.72447	0.15546	4.44904
0.72616	0.15543	4.46425
0.72785	0.15541	4.47942
0.72954	0.15541	4.49456
0.73122	0.15541	4.50968
0.73291	0.15542	4.52476
0.73460	0.15543	4.53982
0.73629	0.15546	4.55485
0.73798	0.15549	4.56986
0.73967	0.15554	4.58484
0.74136	0.15559	4.59979
0.74305	0.15564	4.61471
0.74474	0.15571	4.62961
0.74643	0.15578	4.64449
0.74812	0.15586	4.65934
0.74981	0.15595	4.67417
0.75150	0.15605	4.68897
0.75319	0.15615	4.70375
0.75488	0.15626	4.71851
0.75657	0.15637	4.73325
0.75826	0.15650	4.74796
0.75995	0.15662	4.76265
0.76164	0.15676	4.77732
0.76333	0.15690	4.79196
0.76502	0.15705	4.80659
0.76671	0.15720	4.82119
0.76840	0.15736	4.83578
0.77009	0.15752	4.85034
0.77178	0.15770	4.86489
0.77347	0.15787	4.87941
0.77516	0.15805	4.89391
0.77685	0.15824	4.90840
0.77854	0.15843	4.92287
0.78023	0.15863	4.93731
0.78192	0.15883	4.95174
0.78361	0.15904	4.96616
0.78530	0.15926	4.98055
0.78699	0.15947	4.99492
0.78867	0.15970	5.00928
0.79036	0.15993	5.02362
0.79205	0.16016	5.03795
0.79374	0.16040	5.05226
0.79543	0.16064	5.06655
0.79712	0.16088	5.08082
0.79881	0.16113	5.09508
0.80050	0.16139	5.10932
0.80219	0.16165	5.12355
0.80388	0.16191	5.13776
0.80557	0.16218	5.15195
0.80726	0.16245	5.16613
0.80895	0.16273	5.18030
0.81064	0.16301	5.19445
0.81233	0.16330	5.20858
0.81402	0.16359	5.22271
0.81571	0.16388	5.23681
0.81740	0.16417	5.25091
0.81909	0.16447	5.26498
0.82078	0.16478	5.27905
0.82247	0.16509	5.29310
0.82416	0.16540	5.30714
0.82585	0.16571	5.32116
0.82754	0.16603	5.33518
0.82923	0.16635	5.34917
0.83092	0.16668	5.36316
0.83261	0.16701	5.37713
0.83430	0.16734	5.39109
0.83599	0.16768	5.40504
0.83768	0.16802	5.41898
0.83937	0.16836	5.43290
0.84106	0.16870	5.44681
0.84275	0.16905	5.46071
0.84443	0.16940	5.47460
0.84612	0.16976	5.48848
0.84781	0.17012	5.50234
0.84950	0.17048	5.51620
0.85119	0.17084	5.53004
0.85288	0.17121	5.54387
0.85457	0.17158	5.55769
0.85626	0.17196	5.57150
0.85795	0.17233	5.58530
0.85964	0.17271	5.59909
0.86133	0.17309	5.61286
0.86302	0.17348	5.62663
0.86471	0.17387	5.64039
0.86640	0.17426	5.65414
0.86809	0.17465	5.66787
0.86978	0.17505	5.68160
0.87147	0.17545	5.69531
0.87316	0.17585	5.70902
0.87485	0.17625	5.72272
0.87654	0.17666	5.73641
0.87823	0.17707	5.75008
0.87992	0.17748	5.76375
0.88161	0.17790	5.77741
0.88330	0.17831	5.79106
0.88499	0.17873	5.80470
0.88668	0.17915	5.81833
0.88837	0.17958	5.83196
0.89006	0.18001	5.84557
0.89175	0.18044	5.85918
0.89344	0.18087	5.87277
0.89513	0.18130	5.88636
0.89682	0.18174	5.89994
0.89851	0.18218	5.91351
0.90020	0.18262	5.92707
0.90188	0.18306	5.94063
0.90357	0.18351	5.95417
0.90526	0.18396	5.96771
0.90695	0.18441	5.98124
0.90864	0.18486	5.99476
0.91033	0.18532	6.00828
0.91202	0.18578	6.02178
0.91371	0.18624	6.03528
0.91540	0.18670	6.04877
0.91709	0.18716	6.06226
0.91878	0.18763	6.07573
0.92047	0.18810	6.08920
0.92216	0.18857	6.10266
0.92385	0.18904	6.11611
0.92554	0.18951	6.12956
0.92723	0.18999	6.14300
0.92892	0.19047	6.15643
0.93061	0.19095	6.16986
0.93230	0.19143	6.18327
0.93399	0.19192	6.19668
0.93568	0.19241	6.21009
0.93737	0.19290	6.22348
0.93906	0.19339	6.23687
0.94075	0.19388	6.25026
0.94244	0.19437	6.26363
0.94413	0.19487	6.27700
0.94582	0.19537	6.29037
0.94751	0.19587	6.30372
0.94920	0.19637	6.31708
0.95089	0.19688	6.33042
0.95258	0.19739	6.34376
0.95427	0.19789	6.35709
0.95596	0.19840	6.37041
0.95764	0.19892	6.38373
0.95933	0.19943	6.39705
0.96102	0.19995	6.41035
0.96271	0.20047	6.42365
0.96440	0.20099	6.43695
0.96609	0.20151	6.45024
0.96778	0.20203	6.46352
0.96947	0.20256	6.47680
0.97116	0.20308	6.49007
0.97285	0.20361	6.50333
0.97454	0.20414	6.51659
0.97623	0.20467	6.52985
0.97792	0.20521	6.54310
0.97961	0.20574	6.55634
0.98130	0.20628	6.56958
0.98299	0.20682	6.58281
0.98468	0.20736	6.59604
0.98637	0.20790	6.60926
0.98806	0.20845	6.62247
0.98975	0.20900	6.63569
0.99144	0.20954	6.64889
0.99313	0.21009	6.66209
0.99482	0.21064	6.67529
0.99651	0.21120	6.68848
0.99820	0.21175	6.70166
0.99989	0.21231	6.71484
1.00158	0.21287	6.72801
1.00327	0.21343	6.74118
1.00496	0.21399	6.75435
1.00665	0.21455	6.76751
1.00834	0.21511	6.78066
1.01003	0.21568	6.79381
1.01172	0.21625	6.80696
1.01341	0.21682	6.82010
1.01509	0.21739	6.83323
1.01678	0.21796	6.84637
1.01847	0.21854	6.85949
1.02016	0.21911	6.87261
1.02185	0.21969	6.88573
1.02354	0.22027	6.89884
1.02523	0.22085	6.91195
1.02692	0.22143	6.92505
1.02861	0.22201	6.93815
1.03030	0.22260	6.95125
1.03199	0.22319	6.96434
1.03368	0.22377	6.97742
1.03537	0.22436	6.99050
1.03706	0.22496	7.00358
1.03875	0.22555	7.01665
1.04044	0.22614	7.02972
1.04213	0.22674	7.04279
1.04382	0.22734	7.05585
1.04551	0.22793	7.06890
1.04720	0.22854	7.08195

File: dmref/data/au_93K.txt
Refractive index of gold at +93K
lambda [um]	n	k
0.55043	0.35728	2.49968
0.55212	0.34835	2.52731
0.55381	0.33989	2.55455
0.55550	0.33186	2.58143
0.55719	0.32424	2.60795
0.55888	0.31699	2.63412
0.56057	0.31010	2.65996
0.56225	0.30355	2.68548
0.56394	0.29731	2.71067
0.56563	0.29136	2.73557
0.56732	0.28569	2.76017
0.56901	0.28028	2.78448
0.57070	0.27511	2.80852
0.57239	0.27018	2.83230
0.57408	0.26547	2.85581
0.57577	0.26096	2.87908
0.57746	0.25665	2.90211
0.57915	0.25252	2.92490
0.58084	0.24857	2.94747
0.58253	0.24479	2.96981
0.58422	0.24116	2.99195
0.58591	0.23768	3.01388
0.58760	0.23435	3.03562
0.58929	0.23115	3.05716
0.59098	0.22808	3.07851
0.59267	0.22513	3.09968
0.59436	0.22230	3.12068
0.59605	0.21958	3.14151
0.59774	0.21697	3.16217
0.59943	0.21446	3.18268
0.60112	0.21204	3.20303
0.60281	0.20972	3.22323
0.60450	0.20748	3.24328
0.60619	0.20534	3.26319
0.60788	0.20327	3.28296
0.60957	0.20128	3.30260
0.61126	0.19936	3.32211
0.61295	0.19752	3.34149
0.61464	0.19574	3.36075
0.61633	0.19403	3.37989
0.61801	0.19238	3.39891
0.61970	0.19079	3.41782
0.62139	0.18926	3.43662
0.62308	0.18779	3.45531
0.62477	0.18637	3.47389
0.62646	0.18500	3.49238
0.62815	0.18368	3.51076
0.62984	0.18241	3.52905
0.63153	0.18119	3.54725
0.63322	0.18001	3.56535
0.63491	0.17887	3.58336
0.63660	0.17778	3.60129
0.63829	0.17673	3.61913
0.63998	0.17571	3.63688
0.64167	0.17473	3.65456
0.64336	0.17379	3.67215
0.64505	0.17288	3.68967
0.64674	0.17201	3.70712
0.64843	0.17116	3.72448
0.65012	0.17036	3.74178
0.65181	0.16958	3.75901
0.65350	0.16883	3.77616
0.65519	0.16810	3.79325
0.65688	0.16741	3.81028
0.65857	0.16674	3.82724
0.66026	0.16610	3.84413
0.66195	0.16549	3.86097
0.66364	0.16490	3.87774
0.66533	0.16433	3.89446
0.66702	0.16379	3.91111
0.66871	0.16327	3.92771
0.67040	0.16277	3.94426
0.67209	0.16229	3.96075
0.67378	0.16183	3.97719
0.67546	0.16139	3.99357
0.67715	0.16097	4.00991
0.67884	0.16057	4.02619
0.68053	0.16019	4.04243
0.68222	0.15983	4.05861
0.68391	0.15948	4.07475
0.68560	0.15915	4.09085
0.68729	0.15884	4.10690
0.68898	0.15854	4.12290
0.69067	0.15826	4.13886
0.69236	0.15800	4.15478
0.69405	0.15775	4.17065
0.69574	0.15751	4.18649
0.69743	0.15729	4.20228
0.69912	0.15708	4.21804
0.70081	0.15688	4.23375
0.70250	0.15670	4.24943
0.70419	0.15653	4.26507
0.70588	0.15638	4.28067
0.70757	0.15623	4.29624
0.70926	0.15610	4.31177
0.71095	0.15598	4.32727
0.71264	0.15587	4.34273
0.71433	0.15577	4.35815
0.71602	0.15568	4.37355
0.71771	0.15561	4.38891
0.71940	0.15554	4.40424
0.72109	0.15549	4.41954
0.72278	0.15544	4.43480
0.72447	0.15540	4.45004
0.72616	0.15538	4.46525
0.72785	0.15536	4.48042
0.72954	0.15535	4.49557
0.73122	0.15535	4.51069
0.73291	0.15536	4.52578
0.73460	0.15538	4.54084
0.73629	0.15540	4.55588
0.73798	0.15544	4.57089
0.73967	0.15548	4.58587
0.74136	0.15553	4.60083
0.74305	0.15559	4.61576
0.74474	0.15566	4.63066
0.74643	0.15573	4.64554
0.74812	0.15581	4.66040
0.74981	0.15590	4.67523
0.75150	0.15599	4.69004
0.75319	0.15610	4.70483
0.75488	0.15620	4.71959
0.75657	0.15632	4.73433
0.75826	0.15644	4.74904
0.75995	0.15657	4.76374
0.76164	0.15671	4.77841
0.76333	0.15685	4.79306
0.76502	0.15699	4.80769
0.76671	0.15715	4.82230
0.76840	0.15731	4.83689
0.77009	0.15747	4.85146
0.77178	0.15764	4.86601
0.77347	0.15782	4.88054
0.77516	0.15800	4.89505
0.77685	0.15819	4.90954
0.77854	0.15838	4.92401
0.78023	0.15858	4.93846
0.78192	0.15878	4.95290
0.78361	0.15899	4.96731
0.78530	0.15921	4.98171
0.78699	0.15942	4.99609
0.78867	0.15965	5.01046
0.79036	0.15988	5.02480
0.79205	0.16011	5.03913
0.79374	0.16035	5.05344
0.79543	0.16059	5.06774
0.79712	0.16083	5.08202
0.79881	0.16109	5.09628
0.80050	0.16134	5.11053
0.80219	0.16160	5.12476
0.80388	0.16187	5.13897
0.80557	0.16213	5.15318
0.80726	0.16241	5.16736
0.80895	0.16268	5.18153
0.81064	0.16296	5.19569
0.81233	0.16325	5.20983
0.81402	0.16354	5.22395
0.81571	0.16383	5.23807
0.81740	0.16413	5.25216
0.81909	0.16443	5.26625
0.82078	0.16473	5.28032
0.82247	0.16504	5.29438
0.82416	0.16535	5.30842
0.82585	0.16567	5.32245
0.82754	0.16599	5.33647
0.82923	0.16631	5.35047
0.83092	0.16663	5.36446
0.83261	0.16696	5.37844
0.83430	0.16729	5.39241
0.83599	0.16763	5.40636
0.83768	0.16797	5.42030
0.83937	0.16831	5.43423
0.84106	0.16866	5.44815
0.84275	0.16901	5.46205
0.84443	0.16936	5.47594
0.84612	0.16972	5.48983
0.84781	0.17007	5.50370
0.84950	0.17044	5.51756
0.85119	0.17080	5.53140
0.85288	0.17117	5.54524
0.85457	0.17154	5.55907
0.85626	0.17191	5.57288
0.85795	0.17229	5.58668
0.85964	0.17267	5.60048
0.86133	0.17305	5.61426
0.86302	0.17344	5.62803
0.86471	0.17382	5.64180
0.86640	0.17422	5.65555
0.86809	0.17461	5.66929
0.86978	0.17501	5.68302
0.87147	0.17540	5.69674
0.87316	0.17581	5.71045
0.87485	0.17621	5.72416
0.87654	0.17662	5.73785
0.87823	0.17703	5.75153
0.87992	0.17744	5.76521
0.88161	0.17785	5.77887
0.88330	0.17827	5.79253
0.88499	0.17869	5.80617
0.88668	0.17911	5.81981
0.88837	0.17954	5.83344
0.89006	0.17997	5.84706
0.89175	0.18040	5.86067
0.89344	0.18083	5.87427
0.89513	0.18126	5.88787
0.89682	0.18170	5.90145
0.89851	0.18214	5.91503
0.90020	0.18258	5.92859
0.90188	0.18303	5.94215
0.90357	0.18347	5.95571
0.90526	0.18392	5.96925
0.90695	0.18437	5.98278
0.90864	0.18482	5.99631
0.91033	0.18528	6.00983
0.91202	0.18574	6.02334
0.91371	0.18620	6.03685
0.91540	0.18666	6.05034
0.91709	0.18712	6.06383
0.91878	0.18759	6.07731
0.92047	0.18806	6.09079
0.92216	0.18853	6.10425
0.92385	0.18900	6.11771
0.92554	0.18948	6.13116
0.92723	0.18995	6.14461
0.92892	0.19043	6.15804
0.93061	0.19091	6.17147
0.93230	0.19140	6.18490
0.93399	0.19188	6.19831
0.93568	0.19237	6.21172
0.93737	0.19286	6.22513
0.93906	0.19335	6.23852
0.94075	0.19384	6.25191
0.94244	0.19434	6.26529
0.94413	0.19484	6.27867
0.94582	0.19533	6.29204
0.94751	0.19584	6.30540
0.94920	0.19634	6.31875
0.95089	0.19684	6.33210
0.95258	0.19735	6.34545
0.95427	0.19786	6.35878
0.95596	0.19837	6.37212
0.95764	0.19888	6.38544
0.95933	0.19940	6.39876
0.96102	0.19991	6.41207
0.96271	0.20043	6.42538
0.96440	0.20095	6.43868
0.96609	0.20147	6.45197
0.96778	0.20200	6.46526
0.96947	0.20252	6.47854
0.97116	0.20305	6.49182
0.97285	0.20358	6.50509
0.97454	0.20411	6.51836
0.97623	0.20464	6.53162
0.97792	0.20517	6.54487
0.97961	0.20571	6.55812
0.98130	0.20625	6.57136
0.98299	0.20679	6.58460
0.98468	0.20733	6.59783
0.98637	0.20787	6.61106
0.98806	0.20842	6.62428
0.98975	0.20896	6.63750
0.99144	0.20951	6.65071
0.99313	0.21006	6.66391
0.99482	0.21061	6.67711
0.99651	0.21116	6.69031
0.99820	0.21172	6.70350
0.99989	0.21228	6.71669
1.00158	0.21283	6.72987
1.00327	0.21339	6.74304
1.00496	0.21396	6.75621
1.00665	0.21452	6.76938
1.00834	0.21508	6.78254
1.01003	0.21565	6.79569
1.01172	0.21622	6.80884
1.01341	0.21679	6.82199
1.01509	0.21736	6.83513
1.01678	0.21793	6.84827
1.01847	0.21850	6.86140
1.02016	0.21908	6.87453
1.02185	0.21966	6.88765
1.02354	0.22024	6.90077
1.02523	0.22082	6.91388
1.02692	0.22140	6.92699
1.02861	0.22198	6.94009
1.03030	0.22257	6.95319
1.03199	0.22315	6.96629
1.03368	0.22374	6.97938
1.03537	0.22433	6.99247
1.03706	0.22492	7.00555
1.03875	0.22552	7.01863
1.04044	0.22611	7.03170
1.04213	0.22671	7.04477
1.04382	0.22730	7.05784
1.04551	0.22790	7.07090
1.04720	0.22850	7.08396

File: dmref/data/au_94K.txt
Refractive index of gold at +94K
lambda [um]	n	k
0.55043	0.35780	2.50068
0.55212	0.34884	2.52829
0.55381	0.34035	2.55552
0.55550	0.33229	2.58238
0.55719	0.32464	2.60889
0.55888	0.31736	2.63505
0.56057	0.31045	2.66088
0.56225	0.30387	2.68638
0.56394	0.29761	2.71157
0.56563	0.29164	2.73646
0.56732	0.28595	2.76105
0.56901	0.28052	2.78536
0.57070	0.27534	2.80939
0.57239	0.27039	2.83316
0.57408	0.26566	2.85667
0.57577	0.26114	2.87993
0.57746	0.25681	2.90295
0.57915	0.25268	2.92574
0.58084	0.24871	2.94830
0.58253	0.24492	2.97065
0.58422	0.24128	2.99278
0.58591	0.23779	3.01471
0.58760	0.23445	3.03644
0.58929	0.23124	3.05798
0.59098	0.22816	3.07933
0.59267	0.22521	3.10050
0.59436	0.22237	3.12150
0.59605	0.21964	3.14232
0.59774	0.21702	3.16298
0.59943	0.21450	3.18349
0.60112	0.21208	3.20383
0.60281	0.20976	3.22403
0.60450	0.20752	3.24408
0.60619	0.20536	3.26399
0.60788	0.20329	3.28376
0.60957	0.20129	3.30340
0.61126	0.19937	3.32291
0.61295	0.19752	3.34229
0.61464	0.19574	3.36155
0.61633	0.19403	3.38069
0.61801	0.19238	3.39971
0.61970	0.19079	3.41862
0.62139	0.18925	3.43742
0.62308	0.18778	3.45611
0.62477	0.18636	3.47470
0.62646	0.18498	3.49318
0.62815	0.18366	3.51157
0.62984	0.18239	3.52986
0.63153	0.18117	3.54806
0.63322	0.17998	3.56616
0.63491	0.17885	3.58417
0.63660	0.17775	3.60210
0.63829	0.17669	3.61994
0.63998	0.17568	3.63770
0.64167	0.17470	3.65538
0.64336	0.17375	3.67297
0.64505	0.17284	3.69049
0.64674	0.17197	3.70794
0.64843	0.17112	3.72531
0.65012	0.17031	3.74261
0.65181	0.16953	3.75984
0.65350	0.16878	3.77700
0.65519	0.16806	3.79409
0.65688	0.16737	3.81111
0.65857	0.16670	3.82808
0.66026	0.16606	3.84497
0.66195	0.16544	3.86181
0.66364	0.16485	3.87859
0.66533	0.16428	3.89531
0.66702	0.16374	3.91196
0.66871	0.16321	3.92857
0.67040	0.16271	3.94512
0.67209	0.16224	3.96161
0.67378	0.16178	3.97805
0.67546	0.16134	3.99444
0.67715	0.16092	4.01078
0.67884	0.16052	4.02706
0.68053	0.16014	4.04330
0.68222	0.15977	4.05949
0.68391	0.15943	4.07564
0.68560	0.15910	4.09173
0.68729	0.15878	4.10779
0.68898	0.15849	4.12379
0.69067	0.15821	4.13976
0.69236	0.15794	4.15568
0.69405	0.15769	4.17156
0.69574	0.15745	4.18740
0.69743	0.15723	4.20319
0.69912	0.15702	4.21895
0.70081	0.15683	4.23467
0.70250	0.15664	4.25035
0.70419	0.15648	4.26600
0.70588	0.15632	4.28160
0.70757	0.15617	4.29717
0.70926	0.15604	4.31271
0.71095	0.15592	4.32821
0.71264	0.15581	4.34367
0.71433	0.15571	4.35910
0.71602	0.15563	4.37450
0.71771	0.15555	4.38987
0.71940	0.15548	4.40520
0.72109	0.15543	4.42050
0.72278	0.15538	4.43577
0.72447	0.15534	4.45101
0.72616	0.15532	4.46622
0.72785	0.15530	4.48141
0.72954	0.15529	4.49656
0.73122	0.15529	4.51168
0.73291	0.15530	4.52678
0.73460	0.15532	4.54184
0.73629	0.15535	4.55688
0.73798	0.15538	4.57190
0.73967	0.15542	4.58688
0.74136	0.15547	4.60184
0.74305	0.15553	4.61678
0.74474	0.15560	4.63169
0.74643	0.15567	4.64658
0.74812	0.15575	4.66144
0.74981	0.15584	4.67627
0.75150	0.15594	4.69109
0.75319	0.15604	4.70588
0.75488	0.15615	4.72064
0.75657	0.15626	4.73539
0.75826	0.15638	4.75011
0.75995	0.15651	4.76481
0.76164	0.15665	4.77948
0.76333	0.15679	4.79414
0.76502	0.15694	4.80878
0.76671	0.15709	4.82339
0.76840	0.15725	4.83798
0.77009	0.15742	4.85256
0.77178	0.15759	4.86711
0.77347	0.15776	4.88165
0.77516	0.15795	4.89616
0.77685	0.15813	4.91066
0.77854	0.15833	4.92513
0.78023	0.15852	4.93959
0.78192	0.15873	4.95403
0.78361	0.15894	4.96845
0.78530	0.15915	4.98285
0.78699	0.15937	4.99724
0.78867	0.15959	5.01161
0.79036	0.15982	5.02596
0.79205	0.16005	5.04029
0.79374	0.16029	5.05461
0.79543	0.16053	5.06891
0.79712	0.16078	5.08319
0.79881	0.16103	5.09746
0.80050	0.16129	5.11172
0.80219	0.16155	5.12595
0.80388	0.16181	5.14017
0.80557	0.16208	5.15438
0.80726	0.16235	5.16857
0.80895	0.16263	5.18274
0.81064	0.16291	5.19691
0.81233	0.16320	5.21105
0.81402	0.16348	5.22518
0.81571	0.16378	5.23930
0.81740	0.16407	5.25340
0.81909	0.16437	5.26749
0.82078	0.16468	5.28157
0.82247	0.16499	5.29563
0.82416	0.16530	5.30968
0.82585	0.16561	5.32371
0.82754	0.16593	5.33774
0.82923	0.16625	5.35175
0.83092	0.16658	5.36574
0.83261	0.16691	5.37973
0.83430	0.16724	5.39370
0.83599	0.16758	5.40766
0.83768	0.16792	5.42160
0.83937	0.16826	5.43554
0.84106	0.16861	5.44946
0.84275	0.16896	5.46337
0.84443	0.16931	5.47727
0.84612	0.16966	5.49116
0.84781	0.17002	5.50503
0.84950	0.17038	5.51890
0.85119	0.17075	5.53275
0.85288	0.17112	5.54659
0.85457	0.17149	5.56042
0.85626	0.17186	5.57424
0.85795	0.17224	5.58805
0.85964	0.17262	5.60185
0.86133	0.17300	5.61564
0.86302	0.17339	5.62942
0.86471	0.17377	5.64318
0.86640	0.17417	5.65694
0.86809	0.17456	5.67069
0.86978	0.17496	5.68443
0.87147	0.17535	5.69815
0.87316	0.17576	5.71187
0.87485	0.17616	5.72558
0.87654	0.17657	5.73928
0.87823	0.17698	5.75297
0.87992	0.17739	5.76664
0.88161	0.17781	5.78031
0.88330	0.17822	5.79398
0.88499	0.17864	5.80763
0.88668	0.17907	5.82127
0.88837	0.17949	5.83490
0.89006	0.17992	5.84853
0.89175	0.18035	5.86215
0.89344	0.18078	5.87575
0.89513	0.18121	5.88935
0.89682	0.18165	5.90294
0.89851	0.18209	5.91652
0.90020	0.18253	5.93010
0.90188	0.18298	5.94366
0.90357	0.18342	5.95722
0.90526	0.18387	5.97077
0.90695	0.18432	5.98431
0.90864	0.18478	5.99784
0.91033	0.18523	6.01137
0.91202	0.18569	6.02488
0.91371	0.18615	6.03839
0.91540	0.18661	6.05190
0.91709	0.18708	6.06539
0.91878	0.18754	6.07888
0.92047	0.18801	6.09236
0.92216	0.18848	6.10583
0.92385	0.18895	6.11929
0.92554	0.18943	6.13275
0.92723	0.18991	6.14620
0.92892	0.19039	6.15964
0.93061	0.19087	6.17308
0.93230	0.19135	6.18651
0.93399	0.19184	6.19993
0.93568	0.19232	6.21334
0.93737	0.19281	6.22675
0.93906	0.19330	6.24015
0.94075	0.19380	6.25355
0.94244	0.19429	6.26693
0.94413	0.19479	6.28031
0.94582	0.19529	6.29369
0.94751	0.19579	6.30706
0.94920	0.19629	6.32042
0.95089	0.19680	6.33377
0.95258	0.19730	6.34712
0.95427	0.19781	6.36046
0.95596	0.19832	6.37380
0.95764	0.19884	6.38713
0.95933	0.19935	6.40046
0.96102	0.19987	6.41377
0.96271	0.20039	6.42709
0.96440	0.20090	6.44039
0.96609	0.20143	6.45369
0.96778	0.20195	6.46699
0.96947	0.20248	6.48027
0.97116	0.20300	6.49356
0.97285	0.20353	6.50683
0.97454	0.20406	6.52010
0.97623	0.20459	6.53337
0.97792	0.20513	6.54663
0.97961	0.20567	6.55988
0.98130	0.20620	6.57313
0.98299	0.20674	6.58638
0.98468	0.20728	6.59961
0.98637	0.20783	6.61285
0.98806	0.20837	6.62607
0.98975	0.20892	6.63929
0.99144	0.20947	6.65251
0.99313	0.21002	6.66572
0.99482	0.21057	6.67893
0.99651	0.21112	6.69213
0.99820	0.21167	6.70532
0.99989	0.21223	6.71852
1.00158	0.21279	6.73170
1.00327	0.21335	6.74488
1.00496	0.21391	6.75806
1.00665	0.21447	6.77123
1.00834	0.21504	6.78439
1.01003	0.21560	6.79756
1.01172	0.21617	6.81071
1.01341	0.21674	6.82386
1.01509	0.21731	6.83701
1.01678	0.21789	6.85015
1.01847	0.21846	6.86329
1.02016	0.21904	6.87642
1.02185	0.21961	6.88955
1.02354	0.22019	6.90267
1.02523	0.22077	6.91579
1.02692	0.22135	6.92891
1.02861	0.22194	6.94202
1.03030	0.22252	6.95512
1.03199	0.22311	6.96822
1.03368	0.22370	6.98132
1.03537	0.22429	6.99441
1.03706	0.22488	7.00750
1.03875	0.22547	7.02059
1.04044	0.22607	7.03366
1.04213	0.22666	7.04674
1.04382	0.22726	7.05981
1.04551	0.22786	7.07288
1.04720	0.22846	7.08594

File: dmref/data/au_95K.txt
Refractive index of gold at +95K
lambda [um]	n	k
0.55043	0.35835	2.50166
0.55212	0.34935	2.52925
0.55381	0.34082	2.55646
0.55550	0.33273	2.58331
0.55719	0.32505	2.60981
0.55888	0.31775	2.63596
0.56057	0.31081	2.66177
0.56225	0.30421	2.68727
0.56394	0.29792	2.71245
0.56563	0.29193	2.73732
0.56732	0.28622	2.76191
0.56901	0.28078	2.78621
0.57070	0.27558	2.81023
0.57239	0.27061	2.83400
0.57408	0.26587	2.85750
0.57577	0.26133	2.88076
0.57746	0.25699	2.90377
0.57915	0.25284	2.92655
0.58084	0.24887	2.94911
0.58253	0.24506	2.97145
0.58422	0.24141	2.99358
0.58591	0.23792	3.01551
0.58760	0.23456	3.03723
0.58929	0.23134	3.05877
0.59098	0.22826	3.08012
0.59267	0.22529	3.10128
0.59436	0.22245	3.12228
0.59605	0.21971	3.14310
0.59774	0.21709	3.16376
0.59943	0.21456	3.18426
0.60112	0.21214	3.20461
0.60281	0.20980	3.22481
0.60450	0.20756	3.24486
0.60619	0.20540	3.26477
0.60788	0.20332	3.28454
0.60957	0.20132	3.30417
0.61126	0.19939	3.32368
0.61295	0.19754	3.34306
0.61464	0.19576	3.36232
0.61633	0.19404	3.38146
0.61801	0.19238	3.40048
0.61970	0.19079	3.41939
0.62139	0.18925	3.43819
0.62308	0.18777	3.45688
0.62477	0.18635	3.47547
0.62646	0.18497	3.49396
0.62815	0.18365	3.51235
0.62984	0.18238	3.53064
0.63153	0.18115	3.54883
0.63322	0.17996	3.56694
0.63491	0.17882	3.58495
0.63660	0.17773	3.60288
0.63829	0.17667	3.62072
0.63998	0.17565	3.63848
0.64167	0.17467	3.65616
0.64336	0.17372	3.67376
0.64505	0.17281	3.69128
0.64674	0.17193	3.70873
0.64843	0.17109	3.72610
0.65012	0.17028	3.74340
0.65181	0.16949	3.76063
0.65350	0.16874	3.77779
0.65519	0.16802	3.79489
0.65688	0.16732	3.81192
0.65857	0.16665	3.82888
0.66026	0.16601	3.84578
0.66195	0.16540	3.86262
0.66364	0.16480	3.87940
0.66533	0.16423	3.89612
0.66702	0.16369	3.91278
0.66871	0.16317	3.92939
0.67040	0.16266	3.94594
0.67209	0.16219	3.96244
0.67378	0.16173	3.97888
0.67546	0.16129	3.99527
0.67715	0.16087	4.01161
0.67884	0.16047	4.02790
0.68053	0.16008	4.04415
0.68222	0.15972	4.06034
0.68391	0.15937	4.07649
0.68560	0.15904	4.09259
0.68729	0.15873	4.10864
0.68898	0.15843	4.12465
0.69067	0.15815	4.14062
0.69236	0.15788	4.15655
0.69405	0.15763	4.17243
0.69574	0.15740	4.18827
0.69743	0.15717	4.20407
0.69912	0.15696	4.21984
0.70081	0.15677	4.23556
0.70250	0.15659	4.25124
0.70419	0.15642	4.26689
0.70588	0.15626	4.28250
0.70757	0.15612	4.29807
0.70926	0.15598	4.31361
0.71095	0.15586	4.32912
0.71264	0.15575	4.34459
0.71433	0.15565	4.36002
0.71602	0.15557	4.37542
0.71771	0.15549	4.39079
0.71940	0.15542	4.40613
0.72109	0.15537	4.42144
0.72278	0.15532	4.43671
0.72447	0.15528	4.45196
0.72616	0.15526	4.46717
0.72785	0.15524	4.48236
0.72954	0.15523	4.49751
0.73122	0.15523	4.51264
0.73291	0.15524	4.52774
0.73460	0.15526	4.54281
0.73629	0.15528	4.55786
0.73798	0.15532	4.57288
0.73967	0.15536	4.58787
0.74136	0.15541	4.60283
0.74305	0.15547	4.61777
0.74474	0.15554	4.63269
0.74643	0.15561	4.64758
0.74812	0.15569	4.66244
0.74981	0.15578	4.67728
0.75150	0.15588	4.69210
0.75319	0.15598	4.70690
0.75488	0.15609	4.72167
0.75657	0.15620	4.73642
0.75826	0.15632	4.75114
0.75995	0.15645	4.76585
0.76164	0.15659	4.78053
0.76333	0.15673	4.79519
0.76502	0.15688	4.80983
0.76671	0.15703	4.82445
0.76840	0.15719	4.83905
0.77009	0.15736	4.85363
0.77178	0.15753	4.86818
0.77347	0.15770	4.88272
0.77516	0.15788	4.89724
0.77685	0.15807	4.91174
0.77854	0.15827	4.92622
0.78023	0.15846	4.94069
0.78192	0.15867	4.95513
0.78361	0.15888	4.96956
0.78530	0.15909	4.98397
0.78699	0.15931	4.99836
0.78867	0.15953	5.01273
0.79036	0.15976	5.02709
0.79205	0.15999	5.04143
0.79374	0.16023	5.05575
0.79543	0.16047	5.07005
0.79712	0.16072	5.08434
0.79881	0.16097	5.09862
0.80050	0.16123	5.11287
0.80219	0.16149	5.12712
0.80388	0.16175	5.14134
0.80557	0.16202	5.15555
0.80726	0.16229	5.16975
0.80895	0.16257	5.18393
0.81064	0.16285	5.19809
0.81233	0.16314	5.21225
0.81402	0.16343	5.22638
0.81571	0.16372	5.24051
0.81740	0.16402	5.25461
0.81909	0.16432	5.26871
0.82078	0.16462	5.28279
0.82247	0.16493	5.29686
0.82416	0.16524	5.31091
0.82585	0.16556	5.32495
0.82754	0.16587	5.33898
0.82923	0.16620	5.35299
0.83092	0.16652	5.36699
0.83261	0.16685	5.38098
0.83430	0.16718	5.39496
0.83599	0.16752	5.40892
0.83768	0.16786	5.42288
0.83937	0.16820	5.43682
0.84106	0.16855	5.45074
0.84275	0.16890	5.46466
0.84443	0.16925	5.47856
0.84612	0.16961	5.49246
0.84781	0.16997	5.50634
0.84950	0.17033	5.52021
0.85119	0.17069	5.53406
0.85288	0.17106	5.54791
0.85457	0.17143	5.56175
0.85626	0.17180	5.57557
0.85795	0.17218	5.58939
0.85964	0.17256	5.60319
0.86133	0.17294	5.61699
0.86302	0.17333	5.63077
0.86471	0.17372	5.64454
0.86640	0.17411	5.65831
0.86809	0.17450	5.67206
0.86978	0.17490	5.68580
0.87147	0.17530	5.69953
0.87316	0.17570	5.71326
0.87485	0.17610	5.72697
0.87654	0.17651	5.74067
0.87823	0.17692	5.75437
0.87992	0.17733	5.76805
0.88161	0.17775	5.78173
0.88330	0.17817	5.79540
0.88499	0.17859	5.80905
0.88668	0.17901	5.82270
0.88837	0.17943	5.83634
0.89006	0.17986	5.84997
0.89175	0.18029	5.86359
0.89344	0.18072	5.87720
0.89513	0.18116	5.89081
0.89682	0.18160	5.90441
0.89851	0.18204	5.91799
0.90020	0.18248	5.93157
0.90188	0.18292	5.94514
0.90357	0.18337	5.95871
0.90526	0.18382	5.97226
0.90695	0.18427	5.98581
0.90864	0.18472	5.99934
0.91033	0.18518	6.01287
0.91202	0.18563	6.02640
0.91371	0.18609	6.03991
0.91540	0.18656	6.05342
0.91709	0.18702	6.06692
0.91878	0.18749	6.08041
0.92047	0.18796	6.09390
0.92216	0.18843	6.10737
0.92385	0.18890	6.12084
0.92554	0.18937	6.13431
0.92723	0.18985	6.14776
0.92892	0.19033	6.16121
0.93061	0.19081	6.17465
0.93230	0.19129	6.18808
0.93399	0.19178	6.20151
0.93568	0.19227	6.21493
0.93737	0.19276	6.22835
0.93906	0.19325	6.24175
0.94075	0.19374	6.25515
0.94244	0.19424	6.26855
0.94413	0.19473	6.28193
0.94582	0.19523	6.29531
0.94751	0.19573	6.30869
0.94920	0.19624	6.32205
0.95089	0.19674	6.33541
0.95258	0.19725	6.34877
0.95427	0.19776	6.36212
0.95596	0.19827	6.37546
0.95764	0.19878	6.38879
0.95933	0.19929	6.40212
0.96102	0.19981	6.41545
0.96271	0.20033	6.42876
0.96440	0.20085	6.44208
0.96609	0.20137	6.45538
0.96778	0.20189	6.46868
0.96947	0.20242	6.48197
0.97116	0.20295	6.49526
0.97285	0.20348	6.50855
0.97454	0.20401	6.52182
0.97623	0.20454	6.53509
0.97792	0.20507	6.54836
0.97961	0.20561	6.56162
0.98130	0.20615	6.57487
0.98299	0.20669	6.58812
0.98468	0.20723	6.60136
0.98637	0.20777	6.61460
0.98806	0.20831	6.62783
0.98975	0.20886	6.64106
0.99144	0.20941	6.65428
0.99313	0.20996	6.66750
0.99482	0.21051	6.68071
0.99651	0.21106	6.69392
0.99820	0.21162	6.70712
0.99989	0.21217	6.72032
1.00158	0.21273	6.73351
1.00327	0.21329	6.74669
1.00496	0.21385	6.75988
1.00665	0.21442	6.77305
1.00834	0.21498	6.78622
1.01003	0.21555	6.79939
1.01172	0.21612	6.81255
1.01341	0.21668	6.82571
1.01509	0.21726	6.83886
1.01678	0.21783	6.85201
1.01847	0.21840	6.86515
1.02016	0.21898	6.87829
1.02185	0.21956	6.89142
1.02354	0.22013	6.90455
1.02523	0.22072	6.91768
1.02692	0.22130	6.93080
1.02861	0.22188	6.94391
1.03030	0.22247	6.95702
1.03199	0.22305	6.97013
1.03368	0.22364	6.98323
1.03537	0.22423	6.99633
1.03706	0.22482	7.00943
1.03875	0.22542	7.02251
1.04044	0.22601	7.03560
1.04213	0.22661	7.04868
1.04382	0.22720	7.06176
1.04551	0.22780	7.07483
1.04720	0.22840	7.08790

File: dmref/data/au_96K.txt
Refractive index of gold at +96K
lambda [um]	n	k
0.55043	0.35891	2.50260
0.55212	0.34988	2.53018
0.55381	0.34132	2.55738
0.55550	0.33319	2.58421
0.55719	0.32548	2.61069
0.55888	0.31816	2.63683
0.56057	0.31119	2.66263
0.56225	0.30457	2.68811
0.56394	0.29826	2.71328
0.56563	0.29225	2.73815
0.56732	0.28652	2.76273
0.56901	0.28105	2.78702
0.57070	0.27583	2.81104
0.57239	0.27085	2.83479
0.57408	0.26609	2.85829
0.57577	0.26154	2.88154
0.57746	0.25719	2.90455
0.57915	0.25302	2.92733
0.58084	0.24904	2.94988
0.58253	0.24522	2.97222
0.58422	0.24156	2.99434
0.58591	0.23805	3.01626
0.58760	0.23469	3.03798
0.58929	0.23146	3.05952
0.59098	0.22837	3.08086
0.59267	0.22539	3.10203
0.59436	0.22254	3.12302
0.59605	0.21980	3.14384
0.59774	0.21716	3.16450
0.59943	0.21463	3.18500
0.60112	0.21220	3.20535
0.60281	0.20986	3.22554
0.60450	0.20761	3.24559
0.60619	0.20544	3.26550
0.60788	0.20336	3.28527
0.60957	0.20136	3.30490
0.61126	0.19943	3.32441
0.61295	0.19757	3.34379
0.61464	0.19578	3.36305
0.61633	0.19406	3.38219
0.61801	0.19240	3.40121
0.61970	0.19080	3.42012
0.62139	0.18926	3.43892
0.62308	0.18778	3.45762
0.62477	0.18635	3.47620
0.62646	0.18497	3.49469
0.62815	0.18365	3.51308
0.62984	0.18237	3.53137
0.63153	0.18114	3.54957
0.63322	0.17995	3.56767
0.63491	0.17881	3.58569
0.63660	0.17771	3.60362
0.63829	0.17665	3.62146
0.63998	0.17563	3.63923
0.64167	0.17464	3.65691
0.64336	0.17369	3.67451
0.64505	0.17278	3.69203
0.64674	0.17190	3.70948
0.64843	0.17106	3.72685
0.65012	0.17024	3.74416
0.65181	0.16946	3.76139
0.65350	0.16871	3.77855
0.65519	0.16798	3.79565
0.65688	0.16729	3.81268
0.65857	0.16662	3.82965
0.66026	0.16597	3.84655
0.66195	0.16535	3.86339
0.66364	0.16476	3.88018
0.66533	0.16419	3.89690
0.66702	0.16365	3.91356
0.66871	0.16312	3.93017
0.67040	0.16262	3.94673
0.67209	0.16214	3.96323
0.67378	0.16168	3.97967
0.67546	0.16124	3.99607
0.67715	0.16082	4.01241
0.67884	0.16042	4.02871
0.68053	0.16003	4.04495
0.68222	0.15967	4.06115
0.68391	0.15932	4.07730
0.68560	0.15899	4.09340
0.68729	0.15868	4.10946
0.68898	0.15838	4.12548
0.69067	0.15810	4.14145
0.69236	0.15783	4.15738
0.69405	0.15758	4.17326
0.69574	0.15734	4.18911
0.69743	0.15712	4.20491
0.69912	0.15691	4.22068
0.70081	0.15671	4.23641
0.70250	0.15653	4.25209
0.70419	0.15636	4.26775
0.70588	0.15620	4.28336
0.70757	0.15606	4.29894
0.70926	0.15593	4.31448
0.71095	0.15580	4.32999
0.71264	0.15569	4.34546
0.71433	0.15560	4.36090
0.71602	0.15551	4.37631
0.71771	0.15543	4.39168
0.71940	0.15536	4.40702
0.72109	0.15531	4.42233
0.72278	0.15526	4.43761
0.72447	0.15522	4.45286
0.72616	0.15520	4.46808
0.72785	0.15518	4.48327
0.72954	0.15517	4.49843
0.73122	0.15517	4.51356
0.73291	0.15518	4.52867
0.73460	0.15520	4.54374
0.73629	0.15522	4.55879
0.73798	0.15526	4.57382
0.73967	0.15530	4.58881
0.74136	0.15535	4.60378
0.74305	0.15541	4.61873
0.74474	0.15548	4.63364
0.74643	0.15555	4.64854
0.74812	0.15563	4.66341
0.74981	0.15572	4.67826
0.75150	0.15581	4.69308
0.75319	0.15592	4.70788
0.75488	0.15602	4.72265
0.75657	0.15614	4.73741
0.75826	0.15626	4.75214
0.75995	0.15639	4.76685
0.76164	0.15653	4.78153
0.76333	0.15667	4.79620
0.76502	0.15682	4.81084
0.76671	0.15697	4.82547
0.76840	0.15713	4.84007
0.77009	0.15729	4.85466
0.77178	0.15746	4.86922
0.77347	0.15764	4.88376
0.77516	0.15782	4.89829
0.77685	0.15801	4.91279
0.77854	0.15820	4.92728
0.78023	0.15840	4.94175
0.78192	0.15861	4.95620
0.78361	0.15881	4.97063
0.78530	0.15903	4.98504
0.78699	0.15925	4.99944
0.78867	0.15947	5.01381
0.79036	0.15970	5.02818
0.79205	0.15993	5.04252
0.79374	0.16017	5.05685
0.79543	0.16041	5.07116
0.79712	0.16066	5.08545
0.79881	0.16091	5.09973
0.80050	0.16117	5.11399
0.80219	0.16143	5.12824
0.80388	0.16169	5.14247
0.80557	0.16196	5.15669
0.80726	0.16223	5.17089
0.80895	0.16251	5.18507
0.81064	0.16279	5.19925
0.81233	0.16307	5.21340
0.81402	0.16336	5.22754
0.81571	0.16366	5.24167
0.81740	0.16395	5.25579
0.81909	0.16425	5.26989
0.82078	0.16456	5.28397
0.82247	0.16487	5.29804
0.82416	0.16518	5.31210
0.82585	0.16549	5.32615
0.82754	0.16581	5.34018
0.82923	0.16613	5.35420
0.83092	0.16646	5.36821
0.83261	0.16679	5.38220
0.83430	0.16712	5.39618
0.83599	0.16746	5.41015
0.83768	0.16780	5.42411
0.83937	0.16814	5.43806
0.84106	0.16849	5.45199
0.84275	0.16884	5.46591
0.84443	0.16919	5.47982
0.84612	0.16954	5.49372
0.84781	0.16990	5.50760
0.84950	0.17026	5.52148
0.85119	0.17063	5.53534
0.85288	0.17100	5.54919
0.85457	0.17137	5.56304
0.85626	0.17174	5.57687
0.85795	0.17212	5.59069
0.85964	0.17250	5.60450
0.86133	0.17288	5.61830
0.86302	0.17327	5.63209
0.86471	0.17365	5.64586
0.86640	0.17405	5.65963
0.86809	0.17444	5.67339
0.86978	0.17484	5.68714
0.87147	0.17523	5.70088
0.87316	0.17564	5.71460
0.87485	0.17604	5.72832
0.87654	0.17645	5.74203
0.87823	0.17686	5.75573
0.87992	0.17727	5.76942
0.88161	0.17769	5.78310
0.88330	0.17810	5.79678
0.88499	0.17852	5.81044
0.88668	0.17895	5.82409
0.88837	0.17937	5.83774
0.89006	0.17980	5.85137
0.89175	0.18023	5.86500
0.89344	0.18066	5.87862
0.89513	0.18110	5.89223
0.89682	0.18153	5.90583
0.89851	0.18197	5.91942
0.90020	0.18241	5.93301
0.90188	0.18286	5.94658
0.90357	0.18330	5.96015
0.90526	0.18375	5.97371
0.90695	0.18420	5.98726
0.90864	0.18466	6.00081
0.91033	0.18511	6.01434
0.91202	0.18557	6.02787
0.91371	0.18603	6.04139
0.91540	0.18649	6.05490
0.91709	0.18696	6.06841
0.91878	0.18742	6.08191
0.92047	0.18789	6.09540
0.92216	0.18836	6.10888
0.92385	0.18883	6.12235
0.92554	0.18931	6.13582
0.92723	0.18979	6.14928
0.92892	0.19027	6.16274
0.93061	0.19075	6.17618
0.93230	0.19123	6.18962
0.93399	0.19172	6.20306
0.93568	0.19220	6.21648
0.93737	0.19269	6.22990
0.93906	0.19318	6.24331
0.94075	0.19368	6.25672
0.94244	0.19417	6.27012
0.94413	0.19467	6.28351
0.94582	0.19517	6.29690
0.94751	0.19567	6.31027
0.94920	0.19617	6.32365
0.95089	0.19668	6.33701
0.95258	0.19718	6.35037
0.95427	0.19769	6.36373
0.95596	0.19820	6.37707
0.95764	0.19872	6.39042
0.95933	0.19923	6.40375
0.96102	0.19975	6.41708
0.96271	0.20026	6.43040
0.96440	0.20078	6.44372
0.96609	0.20131	6.45703
0.96778	0.20183	6.47034
0.96947	0.20235	6.48364
0.97116	0.20288	6.49693
0.97285	0.20341	6.51022
0.97454	0.20394	6.52350
0.97623	0.20447	6.53678
0.97792	0.20501	6.55005
0.97961	0.20554	6.56331
0.98130	0.20608	6.57657
0.98299	0.20662	6.58983
0.98468	0.20716	6.60307
0.98637	0.20770	6.61632
0.98806	0.20825	6.62956
0.98975	0.20879	6.64279
0.99144	0.20934	6.65602
0.99313	0.20989	6.66924
0.99482	0.21044	6.68246
0.99651	0.21100	6.69567
0.99820	0.21155	6.70887
0.99989	0.21211	6.72208
1.00158	0.21267	6.73527
1.00327	0.21323	6.74847
1.00496	0.21379	6.76165
1.00665	0.21435	6.77483
1.00834	0.21491	6.78801
1.01003	0.21548	6.80118
1.01172	0.21605	6.81435
1.01341	0.21662	6.82751
1.01509	0.21719	6.84067
1.01678	0.21776	6.85382
1.01847	0.21833	6.86697
1.02016	0.21891	6.88012
1.02185	0.21949	6.89326
1.02354	0.22007	6.90639
1.02523	0.22065	6.91952
1.02692	0.22123	6.93265
1.02861	0.22181	6.94577
1.03030	0.22240	6.95888
1.03199	0.22298	6.97200
1.03368	0.22357	6.98510
1.03537	0.22416	6.99821
1.03706	0.22475	7.01131
1.03875	0.22535	7.02440
1.04044	0.22594	7.03749
1.04213	0.22654	7.05058
1.04382	0.22713	7.06366
1.04551	0.22773	7.07674
1.04720	0.22833	7.08981
