Repository: MasielloGroup/MasielloGroupWebsite

## Welcome to the Masiello Group Website Repository

This website is built with [Quarto](https://quarto.org), an open source scientific and technical publishing system.

Note: the `_utils` directory contains helper scripts used when migrating from Wowchemy / Hugo Academic to Quarto.

File: dmref/data/au_97K.txt
Refractive index of gold at +97K
lambda [um]	n	k
0.55043	0.35949	2.50351
0.55212	0.35042	2.53106
0.55381	0.34183	2.55824
0.55550	0.33368	2.58506
0.55719	0.32594	2.61153
0.55888	0.31859	2.63765
0.56057	0.31160	2.66344
0.56225	0.30494	2.68891
0.56394	0.29861	2.71407
0.56563	0.29258	2.73893
0.56732	0.28683	2.76350
0.56901	0.28134	2.78778
0.57070	0.27611	2.81179
0.57239	0.27111	2.83554
0.57408	0.26633	2.85903
0.57577	0.26177	2.88227
0.57746	0.25740	2.90528
0.57915	0.25322	2.92805
0.58084	0.24922	2.95060
0.58253	0.24539	2.97293
0.58422	0.24172	2.99505
0.58591	0.23821	3.01697
0.58760	0.23483	3.03869
0.58929	0.23160	3.06022
0.59098	0.22849	3.08156
0.59267	0.22551	3.10272
0.59436	0.22265	3.12371
0.59605	0.21990	3.14453
0.59774	0.21726	3.16519
0.59943	0.21472	3.18569
0.60112	0.21228	3.20603
0.60281	0.20993	3.22622
0.60450	0.20768	3.24627
0.60619	0.20550	3.26618
0.60788	0.20342	3.28595
0.60957	0.20141	3.30558
0.61126	0.19947	3.32509
0.61295	0.19761	3.34447
0.61464	0.19581	3.36373
0.61633	0.19409	3.38287
0.61801	0.19243	3.40189
0.61970	0.19082	3.42080
0.62139	0.18928	3.43960
0.62308	0.18779	3.45830
0.62477	0.18636	3.47688
0.62646	0.18498	3.49537
0.62815	0.18365	3.51376
0.62984	0.18237	3.53205
0.63153	0.18114	3.55025
0.63322	0.17995	3.56836
0.63491	0.17881	3.58638
0.63660	0.17770	3.60431
0.63829	0.17664	3.62215
0.63998	0.17562	3.63992
0.64167	0.17463	3.65760
0.64336	0.17368	3.67520
0.64505	0.17277	3.69273
0.64674	0.17188	3.71018
0.64843	0.17104	3.72756
0.65012	0.17022	3.74486
0.65181	0.16944	3.76210
0.65350	0.16868	3.77926
0.65519	0.16796	3.79636
0.65688	0.16726	3.81339
0.65857	0.16659	3.83036
0.66026	0.16594	3.84727
0.66195	0.16532	3.86412
0.66364	0.16473	3.88090
0.66533	0.16416	3.89763
0.66702	0.16361	3.91429
0.66871	0.16308	3.93091
0.67040	0.16258	3.94746
0.67209	0.16210	3.96397
0.67378	0.16164	3.98042
0.67546	0.16120	3.99681
0.67715	0.16078	4.01316
0.67884	0.16037	4.02946
0.68053	0.15999	4.04571
0.68222	0.15962	4.06191
0.68391	0.15928	4.07806
0.68560	0.15895	4.09417
0.68729	0.15863	4.11023
0.68898	0.15833	4.12625
0.69067	0.15805	4.14222
0.69236	0.15778	4.15816
0.69405	0.15753	4.17405
0.69574	0.15729	4.18990
0.69743	0.15707	4.20570
0.69912	0.15686	4.22147
0.70081	0.15666	4.23720
0.70250	0.15648	4.25290
0.70419	0.15631	4.26855
0.70588	0.15615	4.28417
0.70757	0.15601	4.29975
0.70926	0.15587	4.31530
0.71095	0.15575	4.33081
0.71264	0.15564	4.34629
0.71433	0.15554	4.36173
0.71602	0.15545	4.37714
0.71771	0.15538	4.39252
0.71940	0.15531	4.40787
0.72109	0.15525	4.42318
0.72278	0.15520	4.43847
0.72447	0.15517	4.45372
0.72616	0.15514	4.46894
0.72785	0.15512	4.48414
0.72954	0.15511	4.49930
0.73122	0.15511	4.51444
0.73291	0.15512	4.52955
0.73460	0.15514	4.54463
0.73629	0.15517	4.55968
0.73798	0.15520	4.57471
0.73967	0.15524	4.58971
0.74136	0.15529	4.60468
0.74305	0.15535	4.61963
0.74474	0.15542	4.63455
0.74643	0.15549	4.64945
0.74812	0.15557	4.66433
0.74981	0.15566	4.67918
0.75150	0.15575	4.69401
0.75319	0.15586	4.70881
0.75488	0.15596	4.72359
0.75657	0.15608	4.73835
0.75826	0.15620	4.75308
0.75995	0.15633	4.76780
0.76164	0.15646	4.78249
0.76333	0.15661	4.79716
0.76502	0.15675	4.81181
0.76671	0.15691	4.82644
0.76840	0.15707	4.84105
0.77009	0.15723	4.85564
0.77178	0.15740	4.87020
0.77347	0.15758	4.88475
0.77516	0.15776	4.89928
0.77685	0.15795	4.91379
0.77854	0.15814	4.92828
0.78023	0.15834	4.94276
0.78192	0.15854	4.95721
0.78361	0.15875	4.97165
0.78530	0.15896	4.98607
0.78699	0.15918	5.00047
0.78867	0.15941	5.01485
0.79036	0.15963	5.02922
0.79205	0.15987	5.04357
0.79374	0.16010	5.05790
0.79543	0.16035	5.07221
0.79712	0.16059	5.08651
0.79881	0.16085	5.10080
0.80050	0.16110	5.11506
0.80219	0.16136	5.12932
0.80388	0.16163	5.14355
0.80557	0.16189	5.15777
0.80726	0.16217	5.17198
0.80895	0.16244	5.18617
0.81064	0.16272	5.20035
0.81233	0.16301	5.21451
0.81402	0.16330	5.22866
0.81571	0.16359	5.24279
0.81740	0.16389	5.25691
0.81909	0.16419	5.27101
0.82078	0.16449	5.28510
0.82247	0.16480	5.29918
0.82416	0.16511	5.31325
0.82585	0.16543	5.32730
0.82754	0.16575	5.34134
0.82923	0.16607	5.35536
0.83092	0.16639	5.36937
0.83261	0.16672	5.38337
0.83430	0.16706	5.39736
0.83599	0.16739	5.41133
0.83768	0.16773	5.42530
0.83937	0.16807	5.43925
0.84106	0.16842	5.45318
0.84275	0.16877	5.46711
0.84443	0.16912	5.48103
0.84612	0.16948	5.49493
0.84781	0.16984	5.50882
0.84950	0.17020	5.52270
0.85119	0.17056	5.53657
0.85288	0.17093	5.55043
0.85457	0.17130	5.56428
0.85626	0.17167	5.57811
0.85795	0.17205	5.59194
0.85964	0.17243	5.60575
0.86133	0.17281	5.61956
0.86302	0.17320	5.63335
0.86471	0.17359	5.64713
0.86640	0.17398	5.66091
0.86809	0.17437	5.67467
0.86978	0.17477	5.68842
0.87147	0.17517	5.70217
0.87316	0.17557	5.71590
0.87485	0.17597	5.72963
0.87654	0.17638	5.74334
0.87823	0.17679	5.75705
0.87992	0.17720	5.77074
0.88161	0.17762	5.78443
0.88330	0.17803	5.79811
0.88499	0.17845	5.81177
0.88668	0.17888	5.82543
0.88837	0.17930	5.83908
0.89006	0.17973	5.85272
0.89175	0.18016	5.86636
0.89344	0.18059	5.87998
0.89513	0.18103	5.89360
0.89682	0.18146	5.90720
0.89851	0.18190	5.92080
0.90020	0.18234	5.93439
0.90188	0.18279	5.94797
0.90357	0.18323	5.96155
0.90526	0.18368	5.97511
0.90695	0.18413	5.98867
0.90864	0.18459	6.00222
0.91033	0.18504	6.01576
0.91202	0.18550	6.02929
0.91371	0.18596	6.04282
0.91540	0.18642	6.05634
0.91709	0.18689	6.06985
0.91878	0.18735	6.08335
0.92047	0.18782	6.09685
0.92216	0.18829	6.11033
0.92385	0.18876	6.12381
0.92554	0.18924	6.13729
0.92723	0.18972	6.15075
0.92892	0.19019	6.16421
0.93061	0.19068	6.17767
0.93230	0.19116	6.19111
0.93399	0.19164	6.20455
0.93568	0.19213	6.21798
0.93737	0.19262	6.23140
0.93906	0.19311	6.24482
0.94075	0.19360	6.25823
0.94244	0.19410	6.27164
0.94413	0.19460	6.28503
0.94582	0.19510	6.29843
0.94751	0.19560	6.31181
0.94920	0.19610	6.32519
0.95089	0.19660	6.33856
0.95258	0.19711	6.35193
0.95427	0.19762	6.36528
0.95596	0.19813	6.37864
0.95764	0.19864	6.39198
0.95933	0.19916	6.40532
0.96102	0.19967	6.41866
0.96271	0.20019	6.43199
0.96440	0.20071	6.44531
0.96609	0.20123	6.45863
0.96778	0.20175	6.47194
0.96947	0.20228	6.48524
0.97116	0.20281	6.49854
0.97285	0.20334	6.51183
0.97454	0.20387	6.52512
0.97623	0.20440	6.53840
0.97792	0.20493	6.55168
0.97961	0.20547	6.56495
0.98130	0.20601	6.57822
0.98299	0.20654	6.59148
0.98468	0.20709	6.60473
0.98637	0.20763	6.61798
0.98806	0.20817	6.63122
0.98975	0.20872	6.64446
0.99144	0.20927	6.65769
0.99313	0.20982	6.67092
0.99482	0.21037	6.68414
0.99651	0.21092	6.69736
0.99820	0.21147	6.71057
0.99989	0.21203	6.72378
1.00158	0.21259	6.73698
1.00327	0.21315	6.75018
1.00496	0.21371	6.76337
1.00665	0.21427	6.77656
1.00834	0.21484	6.78974
1.01003	0.21540	6.80292
1.01172	0.21597	6.81609
1.01341	0.21654	6.82926
1.01509	0.21711	6.84243
1.01678	0.21768	6.85558
1.01847	0.21826	6.86874
1.02016	0.21883	6.88189
1.02185	0.21941	6.89503
1.02354	0.21999	6.90817
1.02523	0.22057	6.92131
1.02692	0.22115	6.93444
1.02861	0.22173	6.94756
1.03030	0.22232	6.96069
1.03199	0.22290	6.97380
1.03368	0.22349	6.98692
1.03537	0.22408	7.00003
1.03706	0.22467	7.01313
1.03875	0.22527	7.02623
1.04044	0.22586	7.03933
1.04213	0.22646	7.05242
1.04382	0.22705	7.06551
1.04551	0.22765	7.07859
1.04720	0.22825	7.09167

File: dmref/data/au_98K.txt
Refractive index of gold at +98K
lambda [um]	n	k
0.55043	0.36010	2.50436
0.55212	0.35100	2.53189
0.55381	0.34237	2.55906
0.55550	0.33419	2.58586
0.55719	0.32642	2.61231
0.55888	0.31904	2.63842
0.56057	0.31202	2.66420
0.56225	0.30535	2.68966
0.56394	0.29899	2.71480
0.56563	0.29294	2.73965
0.56732	0.28717	2.76421
0.56901	0.28166	2.78848
0.57070	0.27641	2.81249
0.57239	0.27139	2.83623
0.57408	0.26660	2.85971
0.57577	0.26202	2.88295
0.57746	0.25764	2.90595
0.57915	0.25345	2.92871
0.58084	0.24943	2.95126
0.58253	0.24559	2.97358
0.58422	0.24191	2.99570
0.58591	0.23838	3.01761
0.58760	0.23500	3.03933
0.58929	0.23175	3.06085
0.59098	0.22864	3.08219
0.59267	0.22565	3.10335
0.59436	0.22278	3.12434
0.59605	0.22002	3.14516
0.59774	0.21737	3.16581
0.59943	0.21482	3.18631
0.60112	0.21238	3.20665
0.60281	0.21002	3.22684
0.60450	0.20776	3.24689
0.60619	0.20558	3.26680
0.60788	0.20349	3.28657
0.60957	0.20147	3.30620
0.61126	0.19953	3.32571
0.61295	0.19767	3.34509
0.61464	0.19587	3.36435
0.61633	0.19414	3.38349
0.61801	0.19247	3.40251
0.61970	0.19086	3.42142
0.62139	0.18932	3.44022
0.62308	0.18783	3.45892
0.62477	0.18639	3.47751
0.62646	0.18501	3.49599
0.62815	0.18368	3.51438
0.62984	0.18239	3.53268
0.63153	0.18115	3.55088
0.63322	0.17996	3.56899
0.63491	0.17882	3.58701
0.63660	0.17771	3.60494
0.63829	0.17664	3.62279
0.63998	0.17562	3.64055
0.64167	0.17463	3.65823
0.64336	0.17368	3.67584
0.64505	0.17276	3.69337
0.64674	0.17188	3.71082
0.64843	0.17103	3.72820
0.65012	0.17021	3.74551
0.65181	0.16942	3.76274
0.65350	0.16867	3.77991
0.65519	0.16794	3.79701
0.65688	0.16724	3.81405
0.65857	0.16657	3.83102
0.66026	0.16592	3.84793
0.66195	0.16530	3.86478
0.66364	0.16470	3.88157
0.66533	0.16413	3.89830
0.66702	0.16358	3.91497
0.66871	0.16306	3.93158
0.67040	0.16255	3.94814
0.67209	0.16207	3.96465
0.67378	0.16161	3.98110
0.67546	0.16117	3.99750
0.67715	0.16074	4.01385
0.67884	0.16034	4.03015
0.68053	0.15996	4.04640
0.68222	0.15959	4.06261
0.68391	0.15924	4.07877
0.68560	0.15891	4.09488
0.68729	0.15859	4.11094
0.68898	0.15829	4.12696
0.69067	0.15801	4.14294
0.69236	0.15774	4.15888
0.69405	0.15749	4.17477
0.69574	0.15725	4.19063
0.69743	0.15702	4.20644
0.69912	0.15681	4.22221
0.70081	0.15662	4.23795
0.70250	0.15643	4.25364
0.70419	0.15626	4.26930
0.70588	0.15610	4.28492
0.70757	0.15596	4.30051
0.70926	0.15582	4.31606
0.71095	0.15570	4.33158
0.71264	0.15559	4.34706
0.71433	0.15549	4.36251
0.71602	0.15540	4.37792
0.71771	0.15532	4.39330
0.71940	0.15526	4.40865
0.72109	0.15520	4.42397
0.72278	0.15515	4.43926
0.72447	0.15512	4.45452
0.72616	0.15509	4.46975
0.72785	0.15507	4.48494
0.72954	0.15506	4.50011
0.73122	0.15506	4.51525
0.73291	0.15507	4.53037
0.73460	0.15509	4.54545
0.73629	0.15511	4.56051
0.73798	0.15514	4.57554
0.73967	0.15519	4.59055
0.74136	0.15524	4.60553
0.74305	0.15529	4.62048
0.74474	0.15536	4.63541
0.74643	0.15543	4.65031
0.74812	0.15551	4.66519
0.74981	0.15560	4.68005
0.75150	0.15570	4.69488
0.75319	0.15580	4.70969
0.75488	0.15591	4.72447
0.75657	0.15602	4.73923
0.75826	0.15614	4.75398
0.75995	0.15627	4.76869
0.76164	0.15641	4.78339
0.76333	0.15655	4.79807
0.76502	0.15669	4.81272
0.76671	0.15685	4.82735
0.76840	0.15701	4.84197
0.77009	0.15717	4.85656
0.77178	0.15734	4.87113
0.77347	0.15752	4.88569
0.77516	0.15770	4.90022
0.77685	0.15789	4.91474
0.77854	0.15808	4.92923
0.78023	0.15828	4.94371
0.78192	0.15848	4.95817
0.78361	0.15869	4.97261
0.78530	0.15890	4.98703
0.78699	0.15912	5.00144
0.78867	0.15934	5.01583
0.79036	0.15957	5.03020
0.79205	0.15980	5.04455
0.79374	0.16004	5.05889
0.79543	0.16028	5.07321
0.79712	0.16053	5.08752
0.79881	0.16078	5.10181
0.80050	0.16104	5.11608
0.80219	0.16130	5.13033
0.80388	0.16156	5.14458
0.80557	0.16183	5.15880
0.80726	0.16210	5.17301
0.80895	0.16238	5.18721
0.81064	0.16266	5.20139
0.81233	0.16294	5.21556
0.81402	0.16323	5.22971
0.81571	0.16352	5.24385
0.81740	0.16382	5.25797
0.81909	0.16412	5.27208
0.82078	0.16443	5.28618
0.82247	0.16473	5.30026
0.82416	0.16504	5.31433
0.82585	0.16536	5.32839
0.82754	0.16568	5.34243
0.82923	0.16600	5.35646
0.83092	0.16633	5.37048
0.83261	0.16666	5.38448
0.83430	0.16699	5.39847
0.83599	0.16732	5.41245
0.83768	0.16766	5.42642
0.83937	0.16801	5.44038
0.84106	0.16835	5.45432
0.84275	0.16870	5.46825
0.84443	0.16905	5.48217
0.84612	0.16941	5.49608
0.84781	0.16977	5.50998
0.84950	0.17013	5.52386
0.85119	0.17049	5.53774
0.85288	0.17086	5.55160
0.85457	0.17123	5.56545
0.85626	0.17160	5.57930
0.85795	0.17198	5.59313
0.85964	0.17236	5.60695
0.86133	0.17274	5.62076
0.86302	0.17313	5.63456
0.86471	0.17352	5.64834
0.86640	0.17391	5.66212
0.86809	0.17430	5.67589
0.86978	0.17470	5.68965
0.87147	0.17510	5.70340
0.87316	0.17550	5.71714
0.87485	0.17590	5.73087
0.87654	0.17631	5.74459
0.87823	0.17672	5.75830
0.87992	0.17713	5.77200
0.88161	0.17754	5.78569
0.88330	0.17796	5.79937
0.88499	0.17838	5.81305
0.88668	0.17880	5.82671
0.88837	0.17923	5.84037
0.89006	0.17966	5.85401
0.89175	0.18009	5.86765
0.89344	0.18052	5.88128
0.89513	0.18095	5.89490
0.89682	0.18139	5.90851
0.89851	0.18183	5.92212
0.90020	0.18227	5.93571
0.90188	0.18271	5.94930
0.90357	0.18316	5.96288
0.90526	0.18361	5.97645
0.90695	0.18406	5.99001
0.90864	0.18451	6.00357
0.91033	0.18497	6.01711
0.91202	0.18542	6.03065
0.91371	0.18588	6.04418
0.91540	0.18635	6.05771
0.91709	0.18681	6.07122
0.91878	0.18728	6.08473
0.92047	0.18774	6.09823
0.92216	0.18821	6.11173
0.92385	0.18869	6.12521
0.92554	0.18916	6.13869
0.92723	0.18964	6.15216
0.92892	0.19012	6.16563
0.93061	0.19060	6.17908
0.93230	0.19108	6.19253
0.93399	0.19157	6.20598
0.93568	0.19205	6.21941
0.93737	0.19254	6.23284
0.93906	0.19303	6.24627
0.94075	0.19353	6.25968
0.94244	0.19402	6.27309
0.94413	0.19452	6.28650
0.94582	0.19502	6.29989
0.94751	0.19552	6.31328
0.94920	0.19602	6.32667
0.95089	0.19652	6.34004
0.95258	0.19703	6.35341
0.95427	0.19754	6.36678
0.95596	0.19805	6.38014
0.95764	0.19856	6.39349
0.95933	0.19908	6.40683
0.96102	0.19959	6.42017
0.96271	0.20011	6.43351
0.96440	0.20063	6.44684
0.96609	0.20115	6.46016
0.96778	0.20167	6.47347
0.96947	0.20220	6.48678
0.97116	0.20272	6.50009
0.97285	0.20325	6.51339
0.97454	0.20378	6.52668
0.97623	0.20432	6.53997
0.97792	0.20485	6.55325
0.97961	0.20539	6.56652
0.98130	0.20592	6.57980
0.98299	0.20646	6.59306
0.98468	0.20700	6.60632
0.98637	0.20754	6.61957
0.98806	0.20809	6.63282
0.98975	0.20863	6.64607
0.99144	0.20918	6.65931
0.99313	0.20973	6.67254
0.99482	0.21028	6.68577
0.99651	0.21084	6.69899
0.99820	0.21139	6.71221
0.99989	0.21195	6.72542
1.00158	0.21250	6.73863
1.00327	0.21306	6.75183
1.00496	0.21362	6.76503
1.00665	0.21419	6.77822
1.00834	0.21475	6.79141
1.01003	0.21532	6.80459
1.01172	0.21588	6.81777
1.01341	0.21645	6.83094
1.01509	0.21702	6.84411
1.01678	0.21760	6.85727
1.01847	0.21817	6.87043
1.02016	0.21874	6.88359
1.02185	0.21932	6.89674
1.02354	0.21990	6.90988
1.02523	0.22048	6.92303
1.02692	0.22106	6.93616
1.02861	0.22164	6.94929
1.03030	0.22223	6.96242
1.03199	0.22282	6.97554
1.03368	0.22340	6.98866
1.03537	0.22399	7.00178
1.03706	0.22458	7.01489
1.03875	0.22518	7.02799
1.04044	0.22577	7.04109
1.04213	0.22637	7.05419
1.04382	0.22696	7.06728
1.04551	0.22756	7.08037
1.04720	0.22816	7.09346

File: dmref/data/au_99K.txt
Refractive index of gold at +99K
lambda [um]	n	k
0.55043	0.36073	2.50514
0.55212	0.35160	2.53266
0.55381	0.34294	2.55980
0.55550	0.33472	2.58659
0.55719	0.32692	2.61302
0.55888	0.31952	2.63912
0.56057	0.31248	2.66488
0.56225	0.30578	2.69033
0.56394	0.29940	2.71547
0.56563	0.29332	2.74030
0.56732	0.28753	2.76485
0.56901	0.28201	2.78912
0.57070	0.27674	2.81311
0.57239	0.27170	2.83684
0.57408	0.26689	2.86032
0.57577	0.26230	2.88355
0.57746	0.25790	2.90654
0.57915	0.25370	2.92931
0.58084	0.24967	2.95184
0.58253	0.24581	2.97417
0.58422	0.24212	2.99628
0.58591	0.23858	3.01819
0.58760	0.23519	3.03990
0.58929	0.23193	3.06142
0.59098	0.22881	3.08276
0.59267	0.22581	3.10392
0.59436	0.22293	3.12490
0.59605	0.22016	3.14572
0.59774	0.21750	3.16637
0.59943	0.21495	3.18686
0.60112	0.21250	3.20720
0.60281	0.21014	3.22740
0.60450	0.20787	3.24744
0.60619	0.20568	3.26735
0.60788	0.20358	3.28712
0.60957	0.20156	3.30675
0.61126	0.19962	3.32626
0.61295	0.19774	3.34564
0.61464	0.19594	3.36490
0.61633	0.19420	3.38404
0.61801	0.19253	3.40306
0.61970	0.19092	3.42197
0.62139	0.18937	3.44077
0.62308	0.18788	3.45947
0.62477	0.18644	3.47806
0.62646	0.18505	3.49655
0.62815	0.18371	3.51494
0.62984	0.18243	3.53323
0.63153	0.18119	3.55144
0.63322	0.17999	3.56955
0.63491	0.17884	3.58757
0.63660	0.17773	3.60550
0.63829	0.17666	3.62335
0.63998	0.17564	3.64112
0.64167	0.17464	3.65880
0.64336	0.17369	3.67641
0.64505	0.17277	3.69394
0.64674	0.17189	3.71139
0.64843	0.17103	3.72878
0.65012	0.17021	3.74609
0.65181	0.16943	3.76333
0.65350	0.16867	3.78050
0.65519	0.16794	3.79760
0.65688	0.16724	3.81464
0.65857	0.16656	3.83161
0.66026	0.16591	3.84853
0.66195	0.16529	3.86538
0.66364	0.16469	3.88217
0.66533	0.16412	3.89890
0.66702	0.16357	3.91557
0.66871	0.16304	3.93219
0.67040	0.16254	3.94875
0.67209	0.16205	3.96526
0.67378	0.16159	3.98172
0.67546	0.16114	3.99812
0.67715	0.16072	4.01448
0.67884	0.16032	4.03078
0.68053	0.15993	4.04704
0.68222	0.15956	4.06324
0.68391	0.15921	4.07940
0.68560	0.15888	4.09552
0.68729	0.15856	4.11159
0.68898	0.15826	4.12761
0.69067	0.15798	4.14360
0.69236	0.15771	4.15954
0.69405	0.15745	4.17543
0.69574	0.15721	4.19129
0.69743	0.15699	4.20711
0.69912	0.15678	4.22288
0.70081	0.15658	4.23862
0.70250	0.15640	4.25432
0.70419	0.15622	4.26999
0.70588	0.15607	4.28561
0.70757	0.15592	4.30120
0.70926	0.15578	4.31676
0.71095	0.15566	4.33228
0.71264	0.15555	4.34776
0.71433	0.15545	4.36321
0.71602	0.15536	4.37863
0.71771	0.15528	4.39402
0.71940	0.15521	4.40938
0.72109	0.15516	4.42470
0.72278	0.15511	4.43999
0.72447	0.15507	4.45525
0.72616	0.15504	4.47048
0.72785	0.15502	4.48569
0.72954	0.15501	4.50086
0.73122	0.15501	4.51601
0.73291	0.15502	4.53112
0.73460	0.15504	4.54621
0.73629	0.15506	4.56128
0.73798	0.15509	4.57631
0.73967	0.15514	4.59132
0.74136	0.15519	4.60630
0.74305	0.15524	4.62126
0.74474	0.15531	4.63620
0.74643	0.15538	4.65110
0.74812	0.15546	4.66599
0.74981	0.15555	4.68085
0.75150	0.15564	4.69568
0.75319	0.15574	4.71050
0.75488	0.15585	4.72529
0.75657	0.15597	4.74005
0.75826	0.15609	4.75480
0.75995	0.15622	4.76952
0.76164	0.15635	4.78422
0.76333	0.15649	4.79891
0.76502	0.15664	4.81356
0.76671	0.15679	4.82820
0.76840	0.15695	4.84282
0.77009	0.15711	4.85742
0.77178	0.15728	4.87200
0.77347	0.15746	4.88655
0.77516	0.15764	4.90109
0.77685	0.15783	4.91561
0.77854	0.15802	4.93011
0.78023	0.15822	4.94460
0.78192	0.15842	4.95906
0.78361	0.15863	4.97351
0.78530	0.15884	4.98794
0.78699	0.15906	5.00235
0.78867	0.15928	5.01674
0.79036	0.15951	5.03112
0.79205	0.15974	5.04547
0.79374	0.15998	5.05982
0.79543	0.16022	5.07414
0.79712	0.16047	5.08845
0.79881	0.16072	5.10275
0.80050	0.16097	5.11702
0.80219	0.16123	5.13129
0.80388	0.16150	5.14553
0.80557	0.16176	5.15976
0.80726	0.16204	5.17398
0.80895	0.16231	5.18818
0.81064	0.16259	5.20237
0.81233	0.16288	5.21654
0.81402	0.16317	5.23070
0.81571	0.16346	5.24484
0.81740	0.16376	5.25897
0.81909	0.16406	5.27308
0.82078	0.16436	5.28719
0.82247	0.16467	5.30127
0.82416	0.16498	5.31535
0.82585	0.16529	5.32941
0.82754	0.16561	5.34346
0.82923	0.16593	5.35749
0.83092	0.16626	5.37151
0.83261	0.16659	5.38552
0.83430	0.16692	5.39952
0.83599	0.16726	5.41351
0.83768	0.16759	5.42748
0.83937	0.16794	5.44144
0.84106	0.16828	5.45539
0.84275	0.16863	5.46933
0.84443	0.16898	5.48325
0.84612	0.16934	5.49716
0.84781	0.16970	5.51107
0.84950	0.17006	5.52496
0.85119	0.17042	5.53884
0.85288	0.17079	5.55271
0.85457	0.17116	5.56656
0.85626	0.17153	5.58041
0.85795	0.17191	5.59425
0.85964	0.17229	5.60807
0.86133	0.17267	5.62189
0.86302	0.17306	5.63569
0.86471	0.17344	5.64948
0.86640	0.17383	5.66327
0.86809	0.17423	5.67704
0.86978	0.17462	5.69081
0.87147	0.17502	5.70456
0.87316	0.17542	5.71830
0.87485	0.17583	5.73204
0.87654	0.17623	5.74576
0.87823	0.17664	5.75948
0.87992	0.17705	5.77319
0.88161	0.17747	5.78688
0.88330	0.17789	5.80057
0.88499	0.17831	5.81425
0.88668	0.17873	5.82792
0.88837	0.17915	5.84158
0.89006	0.17958	5.85523
0.89175	0.18001	5.86887
0.89344	0.18044	5.88251
0.89513	0.18087	5.89613
0.89682	0.18131	5.90975
0.89851	0.18175	5.92336
0.90020	0.18219	5.93696
0.90188	0.18263	5.95055
0.90357	0.18308	5.96414
0.90526	0.18353	5.97771
0.90695	0.18398	5.99128
0.90864	0.18443	6.00484
0.91033	0.18489	6.01839
0.91202	0.18534	6.03194
0.91371	0.18580	6.04547
0.91540	0.18627	6.05900
0.91709	0.18673	6.07252
0.91878	0.18720	6.08604
0.92047	0.18766	6.09954
0.92216	0.18813	6.11304
0.92385	0.18861	6.12653
0.92554	0.18908	6.14002
0.92723	0.18956	6.15349
0.92892	0.19004	6.16696
0.93061	0.19052	6.18043
0.93230	0.19100	6.19388
0.93399	0.19148	6.20733
0.93568	0.19197	6.22077
0.93737	0.19246	6.23421
0.93906	0.19295	6.24764
0.94075	0.19344	6.26106
0.94244	0.19394	6.27447
0.94413	0.19443	6.28788
0.94582	0.19493	6.30128
0.94751	0.19543	6.31468
0.94920	0.19593	6.32807
0.95089	0.19644	6.34145
0.95258	0.19695	6.35482
0.95427	0.19745	6.36819
0.95596	0.19796	6.38156
0.95764	0.19848	6.39491
0.95933	0.19899	6.40827
0.96102	0.19950	6.42161
0.96271	0.20002	6.43495
0.96440	0.20054	6.44828
0.96609	0.20106	6.46161
0.96778	0.20159	6.47493
0.96947	0.20211	6.48825
0.97116	0.20264	6.50156
0.97285	0.20316	6.51486
0.97454	0.20369	6.52816
0.97623	0.20423	6.54145
0.97792	0.20476	6.55474
0.97961	0.20530	6.56802
0.98130	0.20583	6.58130
0.98299	0.20637	6.59457
0.98468	0.20691	6.60783
0.98637	0.20745	6.62109
0.98806	0.20800	6.63434
0.98975	0.20854	6.64759
0.99144	0.20909	6.66084
0.99313	0.20964	6.67407
0.99482	0.21019	6.68731
0.99651	0.21074	6.70054
0.99820	0.21130	6.71376
0.99989	0.21185	6.72698
1.00158	0.21241	6.74019
1.00327	0.21297	6.75340
1.00496	0.21353	6.76660
1.00665	0.21409	6.77980
1.00834	0.21466	6.79299
1.01003	0.21522	6.80618
1.01172	0.21579	6.81936
1.01341	0.21636	6.83254
1.01509	0.21693	6.84572
1.01678	0.21750	6.85888
1.01847	0.21807	6.87205
1.02016	0.21865	6.88521
1.02185	0.21922	6.89836
1.02354	0.21980	6.91151
1.02523	0.22038	6.92466
1.02692	0.22096	6.93780
1.02861	0.22155	6.95094
1.03030	0.22213	6.96407
1.03199	0.22272	6.97720
1.03368	0.22331	6.99032
1.03537	0.22389	7.00344
1.03706	0.22448	7.01656
1.03875	0.22508	7.02967
1.04044	0.22567	7.04278
1.04213	0.22627	7.05588
1.04382	0.22686	7.06898
1.04551	0.22746	7.08207
1.04720	0.22806	7.09516
